Repository: bharti19may-ctrl/source-aware-stabilized-soil-ml

﻿# Source-aware machine learning for stabilised expansive soils

This private repository contains the materials needed to support peer review of the manuscript submitted to *Proceedings of the Institution of Civil Engineers - Ground Improvement*.

## Repository contents

- `manuscript/` - final manuscript, PDF check copy and supplementary material.
- `data/` - cleaned modelling dataset and analysis-summary tables used in the manuscript.
- `figures/` - publication figures exported as high-resolution PNG files.
- `documentation/` - audit notes for citation checks, journal-format checks and figure/data packaging.

The repository is private and is intended only for editor or reviewer access when requested.

## Reproducibility note

The dataset is compiled from traceable published sources and contextual open data used as negative-control descriptors. Synthetic records, where discussed in the manuscript, are training-only auxiliary records and are not treated as experimental observations.

## Citation

Please cite the manuscript associated with this repository. Bibliographic details can be updated after acceptance.

﻿# Data folder

This folder contains the cleaned dataset and supporting analysis tables used in the manuscript.

- `modelling_dataset.csv` is the master modelling table.
- `model_comparison_summary.csv` and `foldwise_validation_metrics.csv` summarise model-performance comparisons.
- `data_audit.csv` records dataset assembly checks.
- `model_validation_summary.md` summarises the validation outcomes used in the manuscript.

Regional context variables are retained as negative-control descriptors and are not substitutes for specimen-level geotechnical, mineralogical, chemical, compaction or mechanical measurements.

File: data/final_reliable_CBR_dataset_v1.csv (part 1 of 3)
universal_id,source_dataset,source_doi,domain_family,response_type,ucs_kpa,cbr_pct,cbr_condition,curing_days,soil_id,soil_class,soil_location,sand_pct,silt_pct,clay_pct,gravel_pct,ll_pct,pl_pct,pi_pct,specific_gravity,omc_pct,mdd_gcm3,water_content_pct,dry_density_gcm3,cement_pct,lime_pct,fly_ash_pct,ggbs_pct,rice_husk_ash_pct,pond_ash_pct,marble_powder_pct,harha_pct,fgd_gypsum_pct,biopolymer_pct,xanthan_gum_pct,guar_gum_pct,chitosan_pct,lignin_pct,fiber_pct,polypropylene_pct,jute_pct,waste_plastic_pct,sludge_pct,coconut_shell_pct,naoh_pct,na2sio3_pct,alkali_activator_pct,water_binder_ratio,compaction_rate_mm_min
UCDV1_01755,Zenodo_19242690_Biopolymer_UCS_CBR_2026,10.1007/978-981-96-1373-1_21,biopolymer_multi_additive,CBR,,4.72,soaked,4.0,,,"Hoj Village, Papum Pare District, Arunachal Pradesh, India",,,,,22.8,,,2.69,11.48,1.783,,,0.0,,,,,,,,,0.0,,,,,,,,,,,,,,,
UCDV1_01756,Zenodo_19242690_Biopolymer_UCS_CBR_2026,10.1007/978-981-96-1373-1_21,biopolymer_multi_additive,CBR,,6.34,unsoaked,1.0,,,"Hoj Village, Papum Pare District, Arunachal Pradesh, India",,,,,22.8,,,2.69,11.48,1.783,,,0.0,,,,,,,,,0.0,,,,,,,,,,,,,,,
UCDV1_01757,Zenodo_19242690_Biopolymer_UCS_CBR_2026,10.1007/978-981-96-1373-1_21,biopolymer_multi_additive,CBR,,5.03,soaked,4.0,,,"Hoj Village, Papum Pare District, Arunachal Pradesh, India",,,,,22.8,,,2.69,12.69,1.718,,,0.0,,,,,,,,,0.5,,,,,,,,,,,,,,,
UCDV1_01758,Zenodo_19242690_Biopolymer_UCS_CBR_2026,10.1007/978-981-96-1373-1_21,biopolymer_multi_additive,CBR,,7.78,unsoaked,1.0,,,"Hoj Village, Papum Pare District, Arunachal Pradesh, India",,,,,22.8,,,2.69,12.69,1.718,,,0.0,,,,,,,,,0.5,,,,,,,,,,,,,,,
UCDV1_01759,Zenodo_19242690_Biopolymer_UCS_CBR_2026,10.1007/978-981-96-1373-1_21,biopolymer_multi_additive,CBR,,5.56,soaked,4.0,,,"Hoj Village, Papum Pare District, Arunachal Pradesh, India",,,,,22.8,,,2.69,13.18,1.698,,,0.0,,,,,,,,,1.0,,,,,,,,,,,,,,,
UCDV1_01760,Zenodo_19242690_Biopolymer_UCS_CBR_2026,10.1007/978-981-96-1373-1_21,biopolymer_multi_additive,CBR,,8.42,unsoaked,1.0,,,"Hoj Village, Papum Pare District, Arunachal Pradesh, India",,,,,22.8,,,2.69,13.18,1.698,,,0.0,,,,,,,,,1.0,,,,,,,,,,,,,,,
UCDV1_01761,Zenodo_19242690_Biopolymer_UCS_CBR_2026,10.1007/978-981-96-1373-1_21,biopolymer_multi_additive,CBR,,6.34,soaked,4.0,,,"Hoj Village, Papum Pare District, Arunachal Pradesh, India",,,,,22.8,,,2.69,14.52,1.64,,,0.0,,,,,,,,,1.5,,,,,,,,,,,,,,,
UCDV1_01762,Zenodo_19242690_Biopolymer_UCS_CBR_2026,10.1007/978-981-96-1373-1_21,biopolymer_multi_additive,CBR,,1.022,unsoaked,1.0,,,"Hoj Village, Papum Pare District, Arunachal Pradesh, India",,,,,22.8,,,2.69,14.52,1.64,,,0.0,,,,,,,,,1.5,,,,,,,,,,,,,,,
UCDV1_01763,Zenodo_19242690_Biopolymer_UCS_CBR_2026,10.1007/978-981-96-1373-1_21,biopolymer_multi_additive,CBR,,7.69,soaked,4.0,,,"Hoj Village, Papum Pare District, Arunachal Pradesh, India",,,,,22.8,,,2.69,15.4,1.586,,,0.0,,,,,,,,,2.0,,,,,,,,,,,,,,,
UCDV1_01764,Zenodo_19242690_Biopolymer_UCS_CBR_2026,10.1007/978-981-96-1373-1_21,biopolymer_multi_additive,CBR,,12.31,unsoaked,1.0,,,"Hoj Village, Papum Pare District, Arunachal Pradesh, India",,,,,22.8,,,2.69,15.4,1.586,,,0.0,,,,,,,,,2.0,,,,,,,,,,,,,,,
UCDV1_01765,Zenodo_19242690_Biopolymer_UCS_CBR_2026,10.1007/978-981-96-1373-1_21,biopolymer_multi_additive,CBR,,5.21,soaked,4.0,,,"Hoj Village, Papum Pare District, Arunachal Pradesh, India",,,,,22.8,,,2.69,14.76,1.613,,,0.0,,,,,,,,,2.5,,,,,,,,,,,,,,,
UCDV1_01766,Zenodo_19242690_Biopolymer_UCS_CBR_2026,10.1007/978-981-96-1373-1_21,biopolymer_multi_additive,CBR,,9.71,unsoaked,1.0,,,"Hoj Village, Papum Pare District, Arunachal Pradesh, India",,,,,22.8,,,2.69,14.76,1.613,,,0.0,,,,,,,,,2.5,,,,,,,,,,,,,,,
UCDV1_01767,Zenodo_19242690_Biopolymer_UCS_CBR_2026,10.1007/s12517-022-09552-y,biopolymer_multi_additive,CBR,,10.5,soaked,0.0,,CL,"Hilltop area, Nsukka, Nigeria ",26.0,,,,36.5,10.7,25.8,2.65,,1.73,,,0.0,,,,,,,,,0.0,,,,,,,,,,,,,,,
UCDV1_01768,Zenodo_19242690_Biopolymer_UCS_CBR_2026,10.1007/s12517-022-09552-y,biopolymer_multi_additive,CBR,,10.5,soaked,7.0,,CL,"Hilltop area, Nsukka, Nigeria ",26.0,,,,36.5,10.7,25.8,2.65,,1.73,,,0.0,,,,,,,,,0.0,,,,,,,,,,,,,,,
UCDV1_01769,Zenodo_19242690_Biopolymer_UCS_CBR_2026,10.1007/s12517-022-09552-y,biopolymer_multi_additive,CBR,,11.9,unsoaked,0.0,,CL,"Hilltop area, Nsukka, Nigeria ",26.0,,,,36.5,10.7,25.8,2.65,,1.73,,,0.0,,,,,,,,,0.0,,,,,,,,,,,,,,,
UCDV1_01770,Zenodo_19242690_Biopolymer_UCS_CBR_2026,10.1007/s12517-022-09552-y,biopolymer_multi_additive,CBR,,11.9,unsoaked,7.0,,CL,"Hilltop area, Nsukka, Nigeria ",26.0,,,,36.5,10.7,25.8,2.65,,1.73,,,0.0,,,,,,,,,0.0,,,,,,,,,,,,,,,
UCDV1_01771,Zenodo_19242690_Biopolymer_UCS_CBR_2026,10.1007/s12517-022-09552-y,biopolymer_multi_additive,CBR,,25.477,soaked,0.0,,CL,"Hilltop area, Nsukka, Nigeria ",26.0,,,,36.5,10.7,25.8,2.65,,1.73,,,0.0,,,,,,,,,0.0,,,,,,,,,,,,,,,
UCDV1_01772,Zenodo_19242690_Biopolymer_UCS_CBR_2026,10.1007/s12517-022-09552-y,biopolymer_multi_additive,CBR,,27.794,soaked,7.0,,CL,"Hilltop area, Nsukka, Nigeria ",26.0,,,,36.5,10.7,25.8,2.65,,1.73,,,0.0,,,,,,,,,0.0,,,,,,,,,,,,,,,
UCDV1_01773,Zenodo_19242690_Biopolymer_UCS_CBR_2026,10.1007/s12517-022-09552-y,biopolymer_multi_additive,CBR,,28.364,unsoaked,0.0,,CL,"Hilltop area, Nsukka, Nigeria ",26.0,,,,36.5,10.7,25.8,2.65,,1.73,,,0.0,,,,,,,,,0.0,,,,,,,,,,,,,,,
UCDV1_01774,Zenodo_19242690_Biopolymer_UCS_CBR_2026,10.1007/s12517-022-09552-y,biopolymer_multi_additive,CBR,,33.828,unsoaked,7.0,,CL,"Hilltop area, Nsukka, Nigeria ",26.0,,,,36.5,10.7,25.8,2.65,,1.73,,,0.0,,,,,,,,,0.0,,,,,,,,,,,,,,,
UCDV1_01775,Zenodo_19242690_Biopolymer_UCS_CBR_2026,10.1007/s12517-022-09552-y,biopolymer_multi_additive,CBR,,32.922,soaked,0.0,,CL,"Hilltop area, Nsukka, Nigeria ",26.0,,,,36.5,10.7,25.8,2.65,,1.73,,,0.0,,,,,,,,,0.1,,,,,,,,,,,,,,,
UCDV1_01776,Zenodo_19242690_Biopolymer_UCS_CBR_2026,10.1007/s12517-022-09552-y,biopolymer_multi_additive,CBR,,43.11,soaked,7.0,,CL,"Hilltop area, Nsukka, Nigeria ",26.0,,,,36.5,10.7,25.8,2.65,,1.73,,,0.0,,,,,,,,,0.1,,,,,,,,,,,,,,,
UCDV1_01777,Zenodo_19242690_Biopolymer_UCS_CBR_2026,10.1007/s12517-022-09552-y,biopolymer_multi_additive,CBR,,46.84,unsoaked,0.0,,CL,"Hilltop area, Nsukka, Nigeria ",26.0,,,,36.5,10.7,25.8,2.65,,1.73,,,0.0,,,,,,,,,0.1,,,,,,,,,,,,,,,
UCDV1_01778,Zenodo_19242690_Biopolymer_UCS_CBR_2026,10.1007/s12517-022-09552-y,biopolymer_multi_additive,CBR,,55.947,unsoaked,7.0,,CL,"Hilltop area, Nsukka, Nigeria ",26.0,,,,36.5,10.7,25.8,2.65,,1.73,,,0.0,,,,,,,,,0.1,,,,,,,,,,,,,,,
UCDV1_01779,Zenodo_19242690_Biopolymer_UCS_CBR_2026,10.1007/s12517-022-09552-y,biopolymer_multi_additive,CBR,,30.11,soaked,0.0,,CL,"Hilltop area, Nsukka, Nigeria ",26.0,,,,36.5,10.7,25.8,2.65,,1.73,,,0.0,,,,,,,,,0.2,,,,,,,,,,,,,,,
UCDV1_01780,Zenodo_19242690_Biopolymer_UCS_CBR_2026,10.1007/s12517-022-09552-y,biopolymer_multi_additive,CBR,,50.955,soaked,7.0,,CL,"Hilltop area, Nsukka, Nigeria ",26.0,,,,36.5,10.7,25.8,2.65,,1.73,,,0.0,,,,,,,,,0.2,,,,,,,,,,,,,,,
UCDV1_01781,Zenodo_19242690_Biopolymer_UCS_CBR_2026,10.1007/s12517-022-09552-y,biopolymer_multi_additive,CBR,,50.483,unsoaked,0.0,,CL,"Hilltop area, Nsukka, Nigeria ",26.0,,,,36.5,10.7,25.8,2.65,,1.73,,,0.0,,,,,,,,,0.2,,,,,,,,,,,,,,,
UCDV1_01782,Zenodo_19242690_Biopolymer_UCS_CBR_2026,10.1007/s12517-022-09552-y,biopolymer_multi_additive,CBR,,59.07,unsoaked,7.0,,CL,"Hilltop area, Nsukka, Nigeria ",26.0,,,,36.5,10.7,25.8,2.65,,1.73,,,0.0,,,,,,,,,0.2,,,,,,,,,,,,,,,
UCDV1_01783,Zenodo_19242690_Biopolymer_UCS_CBR_2026,10.1007/s12517-022-09552-y,biopolymer_multi_additive,CBR,,20.514,soaked,0.0,,CL,"Hilltop area, Nsukka, Nigeria ",26.0,,,,36.5,10.7,25.8,2.65,,1.73,,,0.0,,,,,,,,,0.3,,,,,,,,,,,,,,,
UCDV1_01784,Zenodo_19242690_Biopolymer_UCS_CBR_2026,10.1007/s12517-022-09552-y,biopolymer_multi_additive,CBR,,78.587,soaked,7.0,,CL,"Hilltop area, Nsukka, Nigeria ",26.0,,,,36.5,10.7,25.8,2.65,,1.73,,,0.0,,,,,,,,,0.3,,,,,,,,,,,,,,,
UCDV1_01785,Zenodo_19242690_Biopolymer_UCS_CBR_2026,10.1007/s12517-022-09552-y,biopolymer_multi_additive,CBR,,91.338,unsoaked,0.0,,CL,"Hilltop area, Nsukka, Nigeria ",26.0,,,,36.5,10.7,25.8,2.65,,1.73,,,0.0,,,,,,,,,0.3,,,,,,,,,,,,,,,
UCDV1_01786,Zenodo_19242690_Biopolymer_UCS_CBR_2026,10.1007/s12517-022-09552-y,biopolymer_multi_additive,CBR,,122.304,unsoaked,7.0,,CL,"Hilltop area, Nsukka, Nigeria ",26.0,,,,36.5,10.7,25.8,2.65,,1.73,,,0.0,,,,,,,,,0.3,,,,,,,,,,,,,,,
UCDV1_01787,Zenodo_19242690_Biopolymer_UCS_CBR_2026,10.3390/app14177532,biopolymer_multi_additive,CBR,,4.5,unsoaked,,,CL,"The center of Afyonkarahisar, Turkey",,,,,48.6,23.0,,2.62,24.1,1.47,,,0.0,,,,,,,,,0.0,,,,,,,,,,,,,,,
UCDV1_01788,Zenodo_19242690_Biopolymer_UCS_CBR_2026,10.3390/app14177532,biopolymer_multi_additive,CBR,,4.3,soaked,4.0,,CL,"The center of Afyonkarahisar, Turkey",,,,,48.6,23.0,,2.62,24.1,1.47,,,0.0,,,,,,,,,0.0,,,,,,,,,,,,,,,
UCDV1_01789,Zenodo_19242690_Biopolymer_UCS_CBR_2026,10.3390/app14177532,biopolymer_multi_additive,CBR,,2.4,unsoaked,,,CL,"The center of Afyonkarahisar, Turkey",,,,,48.6,23.0,,2.62,22.3,1.57,,,0.0,,,,,,,,,5.0,,,,,,,,,,,,,,,
UCDV1_01790,Zenodo_19242690_Biopolymer_UCS_CBR_2026,10.3390/app14177532,biopolymer_multi_additive,CBR,,4.1,soaked,4.0,,CL,"The center of Afyonkarahisar, Turkey",,,,,48.6,23.0,,2.62,22.3,1.57,,,0.0,,,,,,,,,5.0,,,,,,,,,,,,,,,
UCDV1_01791,Zenodo_19242690_Biopolymer_UCS_CBR_2026,10.3390/app14177532,biopolymer_multi_additive,CBR,,2.55,unsoaked,,,CL,"The center of Afyonkarahisar, Turkey",,,,,48.6,23.0,,2.62,19.6,1.59,,,0.0,,,,,,,,,10.0,,,,,,,,,,,,,,,
UCDV1_01792,Zenodo_19242690_Biopolymer_UCS_CBR_2026,10.3390/app14177532,biopolymer_multi_additive,CBR,,4.6,soaked,4.0,,CL,"The center of Afyonkarahisar, Turkey",,,,,48.6,23.0,,2.62,19.6,1.59,,,0.0,,,,,,,,,10.0,,,,,,,,,,,,,,,
UCDV1_01793,Zenodo_19242690_Biopolymer_UCS_CBR_2026,10.3390/app14177532,biopolymer_multi_additive,CBR,,3.4,unsoaked,,,CL,"The center of Afyonkarahisar, Turkey",,,,,48.6,23.0,,2.62,16.1,1.63,,,0.0,,,,,,,,,15.0,,,,,,,,,,,,,,,
UCDV1_01794,Zenodo_19242690_Biopolymer_UCS_CBR_2026,10.3390/app14177532,biopolymer_multi_additive,CBR,,6.3,soaked,4.0,,CL,"The center of Afyonkarahisar, Turkey",,,,,48.6,23.0,,2.62,16.1,1.63,,,0.0,,,,,,,,,15.0,,,,,,,,,,,,,,,
UCDV1_01795,Zenodo_19242690_Biopolymer_UCS_CBR_2026,10.3390/buildings15010038,biopolymer_multi_additive,CBR,,5.2,,7.0,,Silty Clay," Lianyungang City, Jiangsu Province, China",,,,,41.18,19.86,21.32,2.7,20.63,1.59,,,0.0,,,,,,,,,0.0,,,,,,,,,,,,,,,
UCDV1_01796,Zenodo_19242690_Biopolymer_UCS_CBR_2026,10.3390/buildings15010038,biopolymer_multi_additive,CBR,,6.16,,14.0,,Silty Clay," Lianyungang City, Jiangsu Province, China",,,,,41.18,19.86,21.32,2.7,20.63,1.59,,,0.0,,,,,,,,,0.0,,,,,,,,,,,,,,,
UCDV1_01797,Zenodo_19242690_Biopolymer_UCS_CBR_2026,10.3390/buildings15010038,biopolymer_multi_additive,CBR,,7.313,,28.0,,Silty Clay," Lianyungang City, Jiangsu Province, China",,,,,41.18,19.86,21.32,2.7,20.63,1.59,,,0.0,,,,,,,,,0.0,,,,,,,,,,,,,,,
UCDV1_01798,Zenodo_19242690_Biopolymer_UCS_CBR_2026,10.3390/buildings15010038,biopolymer_multi_additive,CBR,,12.465,,7.0,,Silty Clay," Lianyungang City, Jiangsu Province, China",,,,,41.18,19.86,21.32,2.7,21.98,1.65,,,0.0,,,,,,,,,12.0,,,,,,,,,,,,,,,
UCDV1_01799,Zenodo_19242690_Biopolymer_UCS_CBR_2026,10.3390/buildings15010038,biopolymer_multi_additive,CBR,,14.756,,14.0,,Silty Clay," Lianyungang City, Jiangsu Province, China",,,,,41.18,19.86,21.32,2.7,21.98,1.65,,,0.0,,,,,,,,,12.0,,,,,,,,,,,,,,,
UCDV1_01800,Zenodo_19242690_Biopolymer_UCS_CBR_2026,10.3390/buildings15010038,biopolymer_multi_additive,CBR,,17.164,,28.0,,Silty Clay," Lianyungang City, Jiangsu Province, China",,,,,41.18,19.86,21.32,2.7,21.98,1.65,,,0.0,,,,,,,,,12.0,,,,,,,,,,,,,,,
UCDV1_01801,Zenodo_19242690_Biopolymer_UCS_CBR_2026,10.3390/buildings15010038,biopolymer_multi_additive,CBR,,20.958,,7.0,,Silty Clay," Lianyungang City, Jiangsu Province, China",,,,,41.18,19.86,21.32,2.7,21.78,1.64,,,0.0,,,,,,,,,8.0,,,,,,,,,,,,,,,
UCDV1_01802,Zenodo_19242690_Biopolymer_UCS_CBR_2026,10.3390/buildings15010038,biopolymer_multi_additive,CBR,,26.074,,14.0,,Silty Clay," Lianyungang City, Jiangsu Province, China",,,,,41.18,19.86,21.32,2.7,21.78,1.64,,,0.0,,,,,,,,,8.0,,,,,,,,,,,,,,,
UCDV1_01803,Zenodo_19242690_Biopolymer_UCS_CBR_2026,10.3390/buildings15010038,biopolymer_multi_additive,CBR,,29.08,,28.0,,Silty Clay," Lianyungang City, Jiangsu Province, China",,,,,41.18,19.86,21.32,2.7,21.78,1.64,,,0.0,,,,,,,,,8.0,,,,,,,,,,,,,,,
UCDV1_01804,Zenodo_19242690_Biopolymer_UCS_CBR_2026,10.3390/buildings15010038,biopolymer_multi_additive,CBR,,27.534,,7.0,,Silty Clay," Lianyungang City, Jiangsu Province, China",,,,,41.18,19.86,21.32,2.7,19.73,1.62,,,0.0,,,,,,,,,4.0,,,,,,,,,,,,,,,
UCDV1_01805,Zenodo_19242690_Biopolymer_UCS_CBR_2026,10.3390/buildings15010038,biopolymer_multi_additive,CBR,,34.383,,14.0,,Silty Clay," Lianyungang City, Jiangsu Province, China",,,,,41.18,19.86,21.32,2.7,19.73,1.62,,,0.0,,,,,,,,,4.0,,,,,,,,,,,,,,,
UCDV1_01806,Zenodo_19242690_Biopolymer_UCS_CBR_2026,10.3390/buildings15010038,biopolymer_multi_additive,CBR,,40.652,,28.0,,Silty Clay," Lianyungang City, Jiangsu Province, China",,,,,41.18,19.86,21.32,2.7,19.73,1.62,,,0.0,,,,,,,,,4.0,,,,,,,,,,,,,,,
UCDV1_01807,Zenodo_19242690_Biopolymer_UCS_CBR_2026,10.3390/buildings15010038,biopolymer_multi_additive,CBR,,35.616,,7.0,,Silty Clay," Lianyungang City, Jiangsu Province, China",,,,,41.18,19.86,21.32,2.7,19.1,1.61,,,0.0,,,,,,,,,0.0,,,,,,,,,,,,,,,
UCDV1_01808,Zenodo_19242690_Biopolymer_UCS_CBR_2026,10.3390/buildings15010038,biopolymer_multi_additive,CBR,,29.541,,14.0,,Silty Clay," Lianyungang City, Jiangsu Province, China",,,,,41.18,19.86,21.32,2.7,19.1,1.61,,,0.0,,,,,,,,,0.0,,,,,,,,,,,,,,,
UCDV1_01809,Zenodo_19242690_Biopolymer_UCS_CBR_2026,10.3390/buildings15010038,biopolymer_multi_additive,CBR,,41.839,,28.0,,Silty Clay," Lianyungang City, Jiangsu Province, China",,,,,41.18,19.86,21.32,2.7,19.1,1.61,,,0.0,,,,,,,,,0.0,,,,,,,,,,,,,,,
UCDV1_01810,Zenodo_19242690_Biopolymer_UCS_CBR_2026,10.1007/s10064-024-04064-3,biopolymer_multi_additive,CBR,,22.4,,14.0,,CL,Kaolinite soil,8.0,26.0,66.0,,38.3,19.0,19.2,2.68,29.1,1.41,,,0.0,,,,,,,,,1.5,,,,,5.0,,,,,,,,,,
UCDV1_01811,Zenodo_19242690_Biopolymer_UCS_CBR_2026,10.1007/s10064-024-04064-3,biopolymer_multi_additive,CBR,,24.3,,14.0,,CL,Kaolinite soil,8.0,26.0,66.0,,38.3,19.0,19.2,2.68,29.1,1.41,,,0.0,,,,,,,,,1.5,,,,,10.0,,,,,,,,,,
UCDV1_01812,Zenodo_19242690_Biopolymer_UCS_CBR_2026,10.1007/s10064-024-04064-3,biopolymer_multi_additive,CBR,,26.7,,14.0,,CL,Kaolinite soil,8.0,26.0,66.0,,38.3,19.0,19.2,2.68,29.1,1.41,,,0.0,,,,,,,,,1.5,,,,,15.0,,,,,,,,,,
UCDV1_01813,Zenodo_19242690_Biopolymer_UCS_CBR_2026,10.1007/s10064-024-04064-3,biopolymer_multi_additive,CBR,,25.12,,14.0,,CL,Kaolinite soil,8.0,26.0,66.0,,38.3,19.0,19.2,2.68,29.8,1.39,,,0.0,,,,,,,,,1.5,,,,,5.0,,,,,,,,,,
UCDV1_01814,Zenodo_19242690_Biopolymer_UCS_CBR_2026,10.1007/s10064-024-04064-3,biopolymer_multi_additive,CBR,,27.14,,14.0,,CL,Kaolinite soil,8.0,26.0,66.0,,38.3,19.0,19.2,2.68,29.8,1.39,,,0.0,,,,,,,,,1.5,,,,,10.0,,,,,,,,,,
UCDV1_01815,Zenodo_19242690_Biopolymer_UCS_CBR_2026,10.1007/s10064-024-04064-3,biopolymer_multi_additive,CBR,,31.16,,14.0,,CL,Kaolinite soil,8.0,26.0,66.0,,38.3,19.0,19.2,2.68,29.8,1.39,,,0.0,,,,,,,,,1.5,,,,,15.0,,,,,,,,,,
UCDV1_01816,Zenodo_19242690_Biopolymer_UCS_CBR_2026,10.1007/s10064-024-04064-3,biopolymer_multi_additive,CBR,,26.11,,14.0,,CL,Kaolinite soil,8.0,26.0,66.0,,38.3,19.0,19.2,2.68,31.2,1.34,,,0.0,,,,,,,,,1.5,,,,,5.0,,,,,,,,,,
UCDV1_01817,Zenodo_19242690_Biopolymer_UCS_CBR_2026,10.1007/s10064-024-04064-3,biopolymer_multi_additive,CBR,,28.13,,14.0,,CL,Kaolinite soil,8.0,26.0,66.0,,38.3,19.0,19.2,2.68,31.2,1.34,,,0.0,,,,,,,,,1.5,,,,,10.0,,,,,,,,,,
UCDV1_01818,Zenodo_19242690_Biopolymer_UCS_CBR_2026,10.1007/s10064-024-04064-3,biopolymer_multi_additive,CBR,,30.12,,14.0,,CL,Kaolinite soil,8.0,26.0,66.0,,38.3,19.0,19.2,2.68,31.2,1.34,,,0.0,,,,,,,,,1.5,,,,,15.0,,,,,,,,,,
UCDV1_01819,Zenodo_19242690_Biopolymer_UCS_CBR_2026,10.1007/s40515-015-0020-0,biopolymer_multi_additive,CBR,,1.0,soaked,1.0,,CH,"BC soil , North Karnataka, India",24.0,51.0,21.0,,64.0,31.0,33.0,2.5,,1.77,,,0.0,,,,,,,,,0.0,,,,,,,,,,,,,,,
UCDV1_01820,Zenodo_19242690_Biopolymer_UCS_CBR_2026,10.1007/s40515-015-0020-0,biopolymer_multi_additive,CBR,,1.0,soaked,1.0,,CH,"BC soil , North Karnataka, India",24.0,51.0,21.0,,64.0,31.0,33.0,2.5,16.31,1.77,,,0.0,,,,,,,,,0.0,,,,,,,,,,,,,,,
UCDV1_01821,Zenodo_19242690_Biopolymer_UCS_CBR_2026,10.1007/s40515-015-0020-0,biopolymer_multi_additive,CBR,,1.0,soaked,1.0,,CH,"BC soil , North Karnataka, India",24.0,51.0,21.0,,64.0,31.0,33.0,2.5,,1.77,,,0.0,,,,,,,,,0.0,,,,,,,,,,,,,,,
UCDV1_01822,Zenodo_19242690_Biopolymer_UCS_CBR_2026,10.1007/s40515-015-0020-0,biopolymer_multi_additive,CBR,,25.0,unsoaked,1.0,,CH,"BC soil , North Karnataka, India",24.0,51.0,21.0,,64.0,31.0,33.0,2.5,,1.77,,,0.0,,,,,,,,,0.0,,,,,,,,,,,,,,,
UCDV1_01823,Zenodo_19242690_Biopolymer_UCS_CBR_2026,10.1007/s40515-015-0020-0,biopolymer_multi_additive,CBR,,26.0,unsoaked,1.0,,CH,"BC soil , North Karnataka, India",24.0,51.0,21.0,,64.0,31.0,33.0,2.5,16.31,1.77,,,0.0,,,,,,,,,0.0,,,,,,,,,,,,,,,
UCDV1_01824,Zenodo_19242690_Biopolymer_UCS_CBR_2026,10.1007/s40515-015-0020-0,biopolymer_multi_additive,CBR,,17.0,unsoaked,1.0,,CH,"BC soil , North Karnataka, India",24.0,51.0,21.0,,64.0,31.0,33.0,2.5,,1.77,,,0.0,,,,,,,,,0.0,,,,,,,,,,,,,,,
UCDV1_01825,Zenodo_19242690_Biopolymer_UCS_CBR_2026,10.1007/s40515-015-0020-0,biopolymer_multi_additive,CBR,,2.0,soaked,7.0,,CH,"BC soil , North Karnataka, India",24.0,51.0,21.0,,64.0,31.0,33.0,2.5,,1.77,,,0.0,,,,,,,,,0.0,,,,,,,,,,,,,,,
UCDV1_01826,Zenodo_19242690_Biopolymer_UCS_CBR_2026,10.1007/s40515-015-0020-0,biopolymer_multi_additive,CBR,,1.0,soaked,7.0,,CH,"BC soil , North Karnataka, India",24.0,51.0,21.0,,64.0,31.0,33.0,2.5,16.31,1.77,,,0.0,,,,,,,,,0.0,,,,,,,,,,,,,,,
UCDV1_01827,Zenodo_19242690_Biopolymer_UCS_CBR_2026,10.1007/s40515-015-0020-0,biopolymer_multi_additive,CBR,,1.0,soaked,7.0,,CH,"BC soil , North Karnataka, India",24.0,51.0,21.0,,64.0,31.0,33.0,2.5,,1.77,,,0.0,,,,,,,,,0.0,,,,,,,,,,,,,,,
UCDV1_01828,Zenodo_19242690_Biopolymer_UCS_CBR_2026,10.1007/s40515-015-0020-0,biopolymer_multi_additive,CBR,,24.0,unsoaked,7.0,,CH,"BC soil , North Karnataka, India",24.0,51.0,21.0,,64.0,31.0,33.0,2.5,,1.77,,,0.0,,,,,,,,,0.0,,,,,,,,,,,,,,,
UCDV1_01829,Zenodo_19242690_Biopolymer_UCS_CBR_2026,10.1007/s40515-015-0020-0,biopolymer_multi_additive,CBR,,28.0,unsoaked,7.0,,CH,"BC soil , North Karnataka, India",24.0,51.0,21.0,,64.0,31.0,33.0,2.5,16.31,1.77,,,0.0,,,,,,,,,0.0,,,,,,,,,,,,,,,
UCDV1_01830,Zenodo_19242690_Biopolymer_UCS_CBR_2026,10.1007/s40515-015-0020-0,biopolymer_multi_additive,CBR,,19.0,unsoaked,7.0,,CH,"BC soil , North Karnataka, India",24.0,51.0,21.0,,64.0,31.0,33.0,2.5,,1.77,,,0.0,,,,,,,,,0.0,,,,,,,,,,,,,,,
UCDV1_01831,Zenodo_19242690_Biopolymer_UCS_CBR_2026,10.1007/s40515-015-0020-0,biopolymer_multi_additive,CBR,,1.0,soaked,28.0,,CH,"BC soil , North Karnataka, India",24.0,51.0,21.0,,64.0,31.0,33.0,2.5,,1.77,,,0.0,,,,,,,,,0.0,,,,,,,,,,,,,,,
UCDV1_01832,Zenodo_19242690_Biopolymer_UCS_CBR_2026,10.1007/s40515-015-0020-0,biopolymer_multi_additive,CBR,,1.0,soaked,28.0,,CH,"BC soil , North Karnataka, India",24.0,51.0,21.0,,64.0,31.0,33.0,2.5,16.31,1.77,,,0.0,,,,,,,,,0.0,,,,,,,,,,,,,,,
UCDV1_01833,Zenodo_19242690_Biopolymer_UCS_CBR_2026,10.1007/s40515-015-0020-0,biopolymer_multi_additive,CBR,,1.0,soaked,28.0,,CH,"BC soil , North Karnataka, India",24.0,51.0,21.0,,64.0,31.0,33.0,2.5,,1.77,,,0.0,,,,,,,,,0.0,,,,,,,,,,,,,,,
UCDV1_01834,Zenodo_19242690_Biopolymer_UCS_CBR_2026,10.1007/s40515-015-0020-0,biopolymer_multi_additive,CBR,,29.0,unsoaked,28.0,,CH,"BC soil , North Karnataka, India",24.0,51.0,21.0,,64.0,31.0,33.0,2.5,,1.77,,,0.0,,,,,,,,,0.0,,,,,,,,,,,,,,,
UCDV1_01835,Zenodo_19242690_Biopolymer_UCS_CBR_2026,10.1007/s40515-015-0020-0,biopolymer_multi_additive,CBR,,31.0,unsoaked,28.0,,CH,"BC soil , North Karnataka, India",24.0,51.0,21.0,,64.0,31.0,33.0,2.5,16.31,1.77,,,0.0,,,,,,,,,0.0,,,,,,,,,,,,,,,
UCDV1_01836,Zenodo_19242690_Biopolymer_UCS_CBR_2026,10.1007/s40515-015-0020-0,biopolymer_multi_additive,CBR,,21.0,unsoaked,28.0,,CH,"BC soil , North Karnataka, India",24.0,51.0,21.0,,64.0,31.0,33.0,2.5,,1.77,,,0.0,,,,,,,,,0.0,,,,,,,,,,,,,,,
UCDV1_01837,Zenodo_19242690_Biopolymer_UCS_CBR_2026,10.1007/s40515-015-0020-0,biopolymer_multi_additive,CBR,,2.0,soaked,1.0,,CH,"BC soil , North Karnataka, India",24.0,51.0,21.0,,64.0,31.0,33.0,2.5,,1.77,,,,,,,,,,,,,,,,,,,,,,,,,,,
UCDV1_01838,Zenodo_19242690_Biopolymer_UCS_CBR_2026,10.1007/s40515-015-0020-0,biopolymer_multi_additive,CBR,,2.0,soaked,1.0,,CH,"BC soil , North Karnataka, India",24.0,51.0,21.0,,64.0,31.0,33.0,2.5,16.31,1.77,,,,,,,,,,,,,,,,,,,,,,,,,,,
UCDV1_01839,Zenodo_19242690_Biopolymer_UCS_CBR_2026,10.1007/s40515-015-0020-0,biopolymer_multi_additive,CBR,,1.0,soaked,1.0,,CH,"BC soil , North Karnataka, India",24.0,51.0,21.0,,64.0,31.0,33.0,2.5,,1.77,,,,,,,,,,,,,,,,,,,,,,,,,,,
UCDV1_01840,Zenodo_19242690_Biopolymer_UCS_CBR_2026,10.1007/s40515-015-0020-0,biopolymer_multi_additive,CBR,,18.0,unsoaked,1.0,,CH,"BC soil , North Karnataka, India",24.0,51.0,21.0,,64.0,31.0,33.0,2.5,,1.77,,,,,,,,,,,,,,,,,,,,,,,,,,,
UCDV1_01841,Zenodo_19242690_Biopolymer_UCS_CBR_2026,10.1007/s40515-015-0020-0,biopolymer_multi_additive,CBR,,33.0,unsoaked,1.0,,CH,"BC soil , North Karnataka, India",24.0,51.0,21.0,,64.0,31.0,33.0,2.5,16.31,1.77,,,,,,,,,,,,,,,,,,,,,,,,,,,
UCDV1_01842,Zenodo_19242690_Biopolymer_UCS_CBR_2026,10.1007/s40515-015-0020-0,biopolymer_multi_additive,CBR,,15.0,unsoaked,1.0,,CH,"BC soil , North Karnataka, India",24.0,51.0,21.0,,64.0,31.0,33.0,2.5,,1.77,,,,,,,,,,,,,,,,,,,,,,,,,,,
UCDV1_01843,Zenodo_19242690_Biopolymer_UCS_CBR_2026,10.1007/s40515-015-0020-0,biopolymer_multi_additive,CBR,,3.0,soaked,7.0,,CH,"BC soil , North Karnataka, India",24.0,51.0,21.0,,64.0,31.0,33.0,2.5,,1.79,,,,,,,,,,,,,,,,,,,,,,,,,,,
UCDV1_01844,Zenodo_19242690_Biopolymer_UCS_CBR_2026,10.1007/s40515-015-0020-0,biopolymer_multi_additive,CBR,,4.0,soaked,7.0,,CH,"BC soil , North Karnataka, India",24.0,51.0,21.0,,64.0,31.0,33.0,2.5,16.29,1.79,,,,,,,,,,,,,,,,,,,,,,,,,,,
UCDV1_01845,Zenodo_19242690_Biopolymer_UCS_CBR_2026,10.1007/s40515-015-0020-0,biopolymer_multi_additive,CBR,,1.0,soaked,7.0,,CH,"BC soil , North Karnataka, India",24.0,51.0,21.0,,64.0,31.0,33.0,2.5,,1.79,,,,,,,,,,,,,,,,,,,,,,,,,,,
UCDV1_01846,Zenodo_19242690_Biopolymer_UCS_CBR_2026,10.1007/s40515-015-0020-0,biopolymer_multi_additive,CBR,,23.0,unsoaked,7.0,,CH,"BC soil , North Karnataka, India",24.0,51.0,21.0,,64.0,31.0,33.0,2.5,,1.79,,,,,,,,,,,,,,,,,,,,,,,,,,,
UCDV1_01847,Zenodo_19242690_Biopolymer_UCS_CBR_2026,10.1007/s40515-015-0020-0,biopolymer_multi_additive,CBR,,40.0,unsoaked,7.0,,CH,"BC soil , North Karnataka, India",24.0,51.0,21.0,,64.0,31.0,33.0,2.5,16.29,1.79,,,,,,,,,,,,,,,,,,,,,,,,,,,
UCDV1_01848,Zenodo_19242690_Biopolymer_UCS_CBR_2026,10.1007/s40515-015-0020-0,biopolymer_multi_additive,CBR,,14.0,unsoaked,7.0,,CH,"BC soil , North Karnataka, India",24.0,51.0,21.0,,64.0,31.0,33.0,2.5,,1.79,,,,,,,,,,,,,,,,,,,,,,,,,,,
UCDV1_01849,Zenodo_19242690_Biopolymer_UCS_CBR_2026,10.1007/s40515-015-0020-0,biopolymer_multi_additive,CBR,,4.0,soaked,28.0,,CH,"BC soil , North Karnataka, India",24.0,51.0,21.0,,64.0,31.0,33.0,2.5,,1.85,,,,,,,,,,,,,,,,,,,,,,,,,,,
UCDV1_01850,Zenodo_19242690_Biopolymer_UCS_CBR_2026,10.1007/s40515-015-0020-0,biopolymer_multi_additive,CBR,,5.0,soaked,28.0,,CH,"BC soil , North Karnataka, India",24.0,51.0,21.0,,64.0,31.0,33.0,2.5,16.25,1.85,,,,,,,,,,,,,,,,,,,,,,,,,,,
UCDV1_01851,Zenodo_19242690_Biopolymer_UCS_CBR_2026,10.1007/s40515-015-0020-0,biopolymer_multi_additive,CBR,,1.0,soaked,28.0,,CH,"BC soil , North Karnataka, India",24.0,51.0,21.0,,64.0,31.0,33.0,2.5,,1.85,,,,,,,,,,,,,,,,,,,,,,,,,,,
UCDV1_01852,Zenodo_19242690_Biopolymer_UCS_CBR_2026,10.1007/s40515-015-0020-0,biopolymer_multi_additive,CBR,,26.0,unsoaked,28.0,,CH,"BC soil , North Karnataka, India",24.0,51.0,21.0,,64.0,31.0,33.0,2.5,,1.85,,,,,,,,,,,,,,,,,,,,,,,,,,,
UCDV1_01853,Zenodo_19242690_Biopolymer_UCS_CBR_2026,10.1007/s40515-015-0020-0,biopolymer_multi_additive,CBR,,49.0,unsoaked,28.0,,CH,"BC soil , North Karnataka, India",24.0,51.0,21.0,,64.0,31.0,33.0,2.5,16.25,1.85,,,,,,,,,,,,,,,,,,,,,,,,,,,
UCDV1_01854,Zenodo_19242690_Biopolymer_UCS_CBR_2026,10.1007/s40515-015-0020-0,biopolymer_multi_additive,CBR,,11.0,unsoaked,28.0,,CH,"BC soil , North Karnataka, India",24.0,51.0,21.0,,64.0,31.0,33.0,2.5,,1.85,,,,,,,,,,,,,,,,,,,,,,,,,,,
UCDV1_01855,Zenodo_19242690_Biopolymer_UCS_CBR_2026,10.1007/s40515-015-0020-0,biopolymer_multi_additive,CBR,,2.0,soaked,1.0,,CH,"BC soil , North Karnataka, India",24.0,51.0,21.0,,64.0,31.0,33.0,2.5,,1.77,,,0.0,,,,,,,,,0.0,,,,,,,,,,,,,,,
UCDV1_01856,Zenodo_19242690_Biopolymer_UCS_CBR_2026,10.1007/s40515-015-0020-0,biopolymer_multi_additive,CBR,,3.0,soaked,1.0,,CH,"BC soil , North Karnataka, India",24.0,51.0,21.0,,64.0,31.0,33.0,2.5,16.33,1.77,,,0.0,,,,,,,,,0.0,,,,,,,,,,,,,,,
UCDV1_01857,Zenodo_19242690_Biopolymer_UCS_CBR_2026,10.1007/s40515-015-0020-0,biopolymer_multi_additive,CBR,,1.0,soaked,1.0,,CH,"BC soil , North Karnataka, India",24.0,51.0,21.0,,64.0,31.0,33.0,2.5,,1.77,,,0.0,,,,,,,,,0.0,,,,,,,,,,,,,,,
UCDV1_01858,Zenodo_19242690_Biopolymer_UCS_CBR_2026,10.1007/s40515-015-0020-0,biopolymer_multi_additive,CBR,,22.0,unsoaked,1.0,,CH,"BC soil , North Karnataka, India",24.0,51.0,21.0,,64.0,31.0,33.0,2.5,,1.77,,,0.0,,,,,,,,,0.0,,,,,,,,,,,,,,,
UCDV1_01859,Zenodo_19242690_Biopolymer_UCS_CBR_2026,10.1007/s40515-015-0020-0,biopolymer_multi_additive,CBR,,31.0,unsoaked,1.0,,CH,"BC soil , North Karnataka, India",24.0,51.0,21.0,,64.0,31.0,33.0,2.5,16.33,1.77,,,0.0,,,,,,,,,0.0,,,,,,,,,,,,,,,
UCDV1_01860,Zenodo_19242690_Biopolymer_UCS_CBR_2026,10.1007/s40515-015-0020-0,biopolymer_multi_additive,CBR,,29.0,unsoaked,1.0,,CH,"BC soil , North Karnataka, India",24.0,51.0,21.0,,64.0,31.0,33.0,2.5,,1.77,,,0.0,,,,,,,,,0.0,,,,,,,,,,,,,,,
UCDV1_01861,Zenodo_19242690_Biopolymer_UCS_CBR_2026,10.1007/s40515-015-0020-0,biopolymer_multi_additive,CBR,,4.0,soaked,7.0,,CH,"BC soil , North Karnataka, India",24.0,51.0,21.0,,64.0,31.0,33.0,2.5,,1.8,,,0.0,,,,,,,,,0.0,,,,,,,,,,,,,,,
UCDV1_01862,Zenodo_19242690_Biopolymer_UCS_CBR_2026,10.1007/s40515-015-0020-0,biopolymer_multi_additive,CBR,,5.0,soaked,7.0,,CH,"BC soil , North Karnataka, India",24.0,51.0,21.0,,64.0,31.0,33.0,2.5,16.31,1.8,,,0.0,,,,,,,,,0.0,,,,,,,,,,,,,,,
UCDV1_01863,Zenodo_19242690_Biopolymer_UCS_CBR_2026,10.1007/s40515-015-0020-0,biopolymer_multi_additive,CBR,,2.0,soaked,7.0,,CH,"BC soil , North Karnataka, India",24.0,51.0,21.0,,64.0,31.0,33.0,2.5,,1.8,,,0.0,,,,,,,,,0.0,,,,,,,,,,,,,,,
UCDV1_01864,Zenodo_19242690_Biopolymer_UCS_CBR_2026,10.1007/s40515-015-0020-0,biopolymer_multi_additive,CBR,,32.0,unsoaked,7.0,,CH,"BC soil , North Karnataka, India",24.0,51.0,21.0,,64.0,31.0,33.0,2.5,,1.8,,,0.0,,,,,,,,,0.0,,,,,,,,,,,,,,,
UCDV1_01865,Zenodo_19242690_Biopolymer_UCS_CBR_2026,10.1007/s40515-015-0020-0,biopolymer_multi_additive,CBR,,38.0,unsoaked,7.0,,CH,"BC soil , North Karnataka, India",24.0,51.0,21.0,,64.0,31.0,33.0,2.5,16.31,1.8,,,0.0,,,,,,,,,0.0,,,,,,,,,,,,,,,
UCDV1_01866,Zenodo_19242690_Biopolymer_UCS_CBR_2026,10.1007/s40515-015-0020-0,biopolymer_multi_additive,CBR,,31.0,unsoaked,7.0,,CH,"BC soil , North Karnataka, India",24.0,51.0,21.0,,64.0,31.0,33.0,2.5,,1.8,,,0.0,,,,,,,,,0.0,,,,,,,,,,,,,,,
UCDV1_01867,Zenodo_19242690_Biopolymer_UCS_CBR_2026,10.1007/s40515-015-0020-0,biopolymer_multi_additive,CBR,,6.0,soaked,28.0,,CH,"BC soil , North Karnataka, India",24.0,51.0,21.0,,64.0,31.0,33.0,2.5,,1.85,,,0.0,,,,,,,,,0.0,,,,,,,,,,,,,,,
UCDV1_01868,Zenodo_19242690_Biopolymer_UCS_CBR_2026,10.1007/s40515-015-0020-0,biopolymer_multi_additive,CBR,,6.0,soaked,28.0,,CH,"BC soil , North Karnataka, India",24.0,51.0,21.0,,64.0,31.0,33.0,2.5,16.26,1.85,,,0.0,,,,,,,,,0.0,,,,,,,,,,,,,,,
UCDV1_01869,Zenodo_19242690_Biopolymer_UCS_CBR_2026,10.1007/s40515-015-0020-0,biopolymer_multi_additive,CBR,,3.0,soaked,28.0,,CH,"BC soil , North Karnataka, India",24.0,51.0,21.0,,64.0,31.0,33.0,2.5,,1.85,,,0.0,,,,,,,,,0.0,,,,,,,,,,,,,,,
UCDV1_01870,Zenodo_19242690_Biopolymer_UCS_CBR_2026,10.1007/s40515-015-0020-0,biopolymer_multi_additive,CBR,,39.0,unsoaked,28.0,,CH,"BC soil , North Karnataka, India",24.0,51.0,21.0,,64.0,31.0,33.0,2.5,,1.85,,,0.0,,,,,,,,,0.0,,,,,,,,,,,,,,,
UCDV1_01871,Zenodo_19242690_Biopolymer_UCS_CBR_2026,10.1007/s40515-015-0020-0,biopolymer_multi_additive,CBR,,42.0,unsoaked,28.0,,CH,"BC soil , North Karnataka, India",24.0,51.0,21.0,,64.0,31.0,33.0,2.5,16.26,1.85,,,0.0,,,,,,,,,0.0,,,,,,,,,,,,,,,
UCDV1_01872,Zenodo_19242690_Biopolymer_UCS_CBR_2026,10.1007/s40515-015-0020-0,biopolymer_multi_additive,CBR,,33.0,unsoaked,28.0,,CH,"BC soil , North Karnataka, India",24.0,51.0,21.0,,64.0,31.0,33.0,2.5,,1.85,,,0.0,,,,,,,,,0.0,,,,,,,,,,,,,,,
UCDV1_01873,Zenodo_19242690_Biopolymer_UCS_CBR_2026,10.1007/s40515-015-0020-0,biopolymer_multi_additive,CBR,,4.0,soaked,1.0,,CH,"BC soil , North Karnataka, India",24.0,51.0,21.0,,64.0,31.0,33.0,2.5,,1.77,,,,,,,,,,,,,,,,,,,,,,,,,,,
UCDV1_01874,Zenodo_19242690_Biopolymer_UCS_CBR_2026,10.1007/s40515-015-0020-0,biopolymer_multi_additive,CBR,,6.0,soaked,1.0,,CH,"BC soil , North Karnataka, India",24.0,51.0,21.0,,64.0,31.0,33.0,2.5,16.31,1.77,,,,,,,,,,,,,,,,,,,,,,,,,,,
UCDV1_01875,Zenodo_19242690_Biopolymer_UCS_CBR_2026,10.1007/s40515-015-0020-0,biopolymer_multi_additive,CBR,,3.0,soaked,1.0,,CH,"BC soil , North Karnataka, India",24.0,51.0,21.0,,64.0,31.0,33.0,2.5,,1.77,,,,,,,,,,,,,,,,,,,,,,,,,,,
UCDV1_01876,Zenodo_19242690_Biopolymer_UCS_CBR_2026,10.1007/s40515-015-0020-0,biopolymer_multi_additive,CBR,,21.0,unsoaked,1.0,,CH,"BC soil , North Karnataka, India",24.0,51.0,21.0,,64.0,31.0,33.0,2.5,,1.77,,,,,,,,,,,,,,,,,,,,,,,,,,,
UCDV1_01877,Zenodo_19242690_Biopolymer_UCS_CBR_2026,10.1007/s40515-015-0020-0,biopolymer_multi_additive,CBR,,47.0,unsoaked,1.0,,CH,"BC soil , North Karnataka, India",24.0,51.0,21.0,,64.0,31.0,33.0,2.5,16.31,1.77,,,,,,,,,,,,,,,,,,,,,,,,,,,
UCDV1_01878,Zenodo_19242690_Biopolymer_UCS_CBR_2026,10.1007/s40515-015-0020-0,biopolymer_multi_additive,CBR,,33.0,unsoaked,1.0,,CH,"BC soil , North Karnataka, India",24.0,51.0,21.0,,64.0,31.0,33.0,2.5,,1.77,,,,,,,,,,,,,,,,,,,,,,,,,,,
UCDV1_01879,Zenodo_19242690_Biopolymer_UCS_CBR_2026,10.1007/s40515-015-0020-0,biopolymer_multi_additive,CBR,,6.0,soaked,7.0,,CH,"BC soil , North Karnataka, India",24.0,51.0,21.0,,64.0,31.0,33.0,2.5,,1.8,,,,,,,,,,,,,,,,,,,,,,,,,,,
UCDV1_01880,Zenodo_19242690_Biopolymer_UCS_CBR_2026,10.1007/s40515-015-0020-0,biopolymer_multi_additive,CBR,,10.0,soaked,7.0,,CH,"BC soil , North Karnataka, India",24.0,51.0,21.0,,64.0,31.0,33.0,2.5,16.21,1.8,,,,,,,,,,,,,,,,,,,,,,,,,,,
UCDV1_01881,Zenodo_19242690_Biopolymer_UCS_CBR_2026,10.1007/s40515-015-0020-0,biopolymer_multi_additive,CBR,,5.0,soaked,7.0,,CH,"BC soil , North Karnataka, India",24.0,51.0,21.0,,64.0,31.0,33.0,2.5,,1.8,,,,,,,,,,,,,,,,,,,,,,,,,,,
UCDV1_01882,Zenodo_19242690_Biopolymer_UCS_CBR_2026,10.1007/s40515-015-0020-0,biopolymer_multi_additive,CBR,,30.0,unsoaked,7.0,,CH,"BC soil , North Karnataka, India",24.0,51.0,21.0,,64.0,31.0,33.0,2.5,,1.8,,,,,,,,,,,,,,,,,,,,,,,,,,,
UCDV1_01883,Zenodo_19242690_Biopolymer_UCS_CBR_2026,10.1007/s40515-015-0020-0,biopolymer_multi_additive,CBR,,49.0,unsoaked,7.0,,CH,"BC soil , North Karnataka, India",24.0,51.0,21.0,,64.0,31.0,33.0,2.5,16.21,1.8,,,,,,,,,,,,,,,,,,,,,,,,,,,
UCDV1_01884,Zenodo_19242690_Biopolymer_UCS_CBR_2026,10.1007/s40515-015-0020-0,biopolymer_multi_additive,CBR,,37.0,unsoaked,7.0,,CH,"BC soil , North Karnataka, India",24.0,51.0,21.0,,64.0,31.0,33.0,2.5,,1.8,,,,,,,,,,,,,,,,,,,,,,,,,,,
UCDV1_01885,Zenodo_19242690_Biopolymer_UCS_CBR_2026,10.1007/s40515-015-0020-0,biopolymer_multi_additive,CBR,,7.0,soaked,28.0,,CH,"BC soil , North Karnataka, India",24.0,51.0,21.0,,64.0,31.0,33.0,2.5,,1.88,,,,,,,,,,,,,,,,,,,,,,,,,,,
UCDV1_01886,Zenodo_19242690_Biopolymer_UCS_CBR_2026,10.1007/s40515-015-0020-0,biopolymer_multi_additive,CBR,,12.0,soaked,28.0,,CH,"BC soil , North Karnataka, India",24.0,51.0,21.0,,64.0,31.0,33.0,2.5,16.11,1.88,,,,,,,,,,,,,,,,,,,,,,,,,,,
UCDV1_01887,Zenodo_19242690_Biopolymer_UCS_CBR_2026,10.1007/s40515-015-0020-0,biopolymer_multi_additive,CBR,,6.0,soaked,28.0,,CH,"BC soil , North Karnataka, India",24.0,51.0,21.0,,64.0,31.0,33.0,2.5,,1.88,,,,,,,,,,,,,,,,,,,,,,,,,,,
UCDV1_01888,Zenodo_19242690_Biopolymer_UCS_CBR_2026,10.1007/s40515-015-0020-0,biopolymer_multi_additive,CBR,,43.0,unsoaked,28.0,,CH,"BC soil , North Karnataka, India",24.0,51.0,21.0,,64.0,31.0,33.0,2.5,,1.88,,,,,,,,,,,,,,,,,,,,,,,,,,,
UCDV1_01889,Zenodo_19242690_Biopolymer_UCS_CBR_2026,10.1007/s40515-015-0020-0,biopolymer_multi_additive,CBR,,54.0,unsoaked,28.0,,CH,"BC soil , North Karnataka, India",24.0,51.0,21.0,,64.0,31.0,33.0,2.5,16.11,1.88,,,,,,,,,,,,,,,,,,,,,,,,,,,
UCDV1_01890,Zenodo_19242690_Biopolymer_UCS_CBR_2026,10.1007/s40515-015-0020-0,biopolymer_multi_additive,CBR,,43.0,unsoaked,28.0,,CH,"BC soil , North Karnataka, India",24.0,51.0,21.0,,64.0,31.0,33.0,2.5,,1.88,,,,,,,,,,,,,,,,,,,,,,,,,,,
UCDV1_01891,Zenodo_19242690_Biopolymer_UCS_CBR_2026,10.1051/e3sconf/202339101004,biopolymer_multi_additive,CBR,,1.2,unsoaked,0.0,,CH,"Undavalli in Guntur District, Andhra Pradesh ",5.0,49.0,46.0,,72.0,27.0,45.0,2.68,25.0,1.51,,,0.0,,,,,,,,,0.0,,,,,,,,,,,,,,,
UCDV1_01892,Zenodo_19242690_Biopolymer_UCS_CBR_2026,10.1051/e3sconf/202339101004,biopolymer_multi_additive,CBR,,1.0,soaked,0.0,,CH,"Undavalli in Guntur District, Andhra Pradesh ",5.0,49.0,46.0,,72.0,27.0,45.0,2.68,25.0,1.51,,,0.0,,,,,,,,,0.0,,,,,,,,,,,,,,,
UCDV1_01893,Zenodo_19242690_Biopolymer_UCS_CBR_2026,10.1051/e3sconf/202339101004,biopolymer_multi_additive,CBR,,3.0,unsoaked,0.0,,CH,"Undavalli in Guntur District, Andhra Pradesh ",5.0,49.0,46.0,,72.0,27.0,45.0,2.68,27.0,1.5,,,0.0,,,,,,,,,0.6,,,,,,,,,,,,,,,
UCDV1_01894,Zenodo_19242690_Biopolymer_UCS_CBR_2026,10.1051/e3sconf/202339101004,biopolymer_multi_additive,CBR,,3.2,soaked,0.0,,CH,"Undavalli in Guntur District, Andhra Pradesh ",5.0,49.0,46.0,,72.0,27.0,45.0,2.68,27.0,1.5,,,0.0,,,,,,,,,0.6,,,,,,,,,,,,,,,
UCDV1_01895,Zenodo_19242690_Biopolymer_UCS_CBR_2026,10.1051/e3sconf/202339101004,biopolymer_multi_additive,CBR,,4.0,unsoaked,0.0,,CH,"Undavalli in Guntur District, Andhra Pradesh ",5.0,49.0,46.0,,72.0,27.0,45.0,2.68,28.3,1.48,,,0.0,,,,,,,,,0.6,,,,,,,,,,,,,,,
UCDV1_01896,Zenodo_19242690_Biopolymer_UCS_CBR_2026,10.1051/e3sconf/202339101004,biopolymer_multi_additive,CBR,,5.1,soaked,0.0,,CH,"Undavalli in Guntur District, Andhra Pradesh ",5.0,49.0,46.0,,72.0,27.0,45.0,2.68,28.3,1.48,,,0.0,,,,,,,,,0.6,,,,,,,,,,,,,,,
UCDV1_01897,Zenodo_19242690_Biopolymer_UCS_CBR_2026,10.1051/e3sconf/202339101004,biopolymer_multi_additive,CBR,,8.0,unsoaked,0.0,,CH,"Undavalli in Guntur District, Andhra Pradesh ",5.0,49.0,46.0,,72.0,27.0,45.0,2.68,29.5,1.45,,,0.0,,,,,,,,,0.6,,,,,,,,,,,,,,,
UCDV1_01898,Zenodo_19242690_Biopolymer_UCS_CBR_2026,10.1051/e3sconf/202339101004,biopolymer_multi_additive,CBR,,10.5,soaked,0.0,,CH,"Undavalli in Guntur District, Andhra Pradesh ",5.0,49.0,46.0,,72.0,27.0,45.0,2.68,29.5,1.45,,,0.0,,,,,,,,,0.6,,,,,,,,,,,,,,,
UCDV1_01899,Zenodo_19242690_Biopolymer_UCS_CBR_2026,10.1051/e3sconf/202339101004,biopolymer_multi_additive,CBR,,9.0,unsoaked,0.0,,CH,"Undavalli in Guntur District, Andhra Pradesh ",5.0,49.0,46.0,,72.0,27.0,45.0,2.68,30.5,1.43,,,0.0,,,,,,,,,0.6,,,,,,,,,,,,,,,
UCDV1_01900,Zenodo_19242690_Biopolymer_UCS_CBR_2026,10.1051/e3sconf/202339101004,biopolymer_multi_additive,CBR,,11.0,soaked,0.0,,CH,"Undavalli in Guntur District, Andhra Pradesh ",5.0,49.0,46.0,,72.0,27.0,45.0,2.68,30.5,1.43,,,0.0,,,,,,,,,0.6,,,,,,,,,,,,,,,
UCDV1_01901,Zenodo_19242690_Biopolymer_UCS_CBR_2026,10.1007/s40515-024-00449-10,biopolymer_multi_additive,CBR,,10.75,unsoaked,0.0,,,"Kadipaten, Majalengka, Province of West Java, Indonesia",,,,,66.91,21.0,45.58,2.47,,1.496,,,0.0,,,,,,,,,0.1,,,,,,,,,,,,,,,
UCDV1_01902,Zenodo_19242690_Biopolymer_UCS_CBR_2026,10.1007/s40515-024-00449-10,biopolymer_multi_additive,CBR,,7.39,soaked,0.0,,,"Kadipaten, Majalengka, Province of West Java, Indonesia",,,,,66.91,21.0,45.58,2.47,,1.496,,,0.0,,,,,,,,,0.1,,,,,,,,,,,,,,,
UCDV1_01903,Zenodo_19242690_Biopolymer_UCS_CBR_2026,10.1016/j.carpta.2025.100975,biopolymer_multi_additive,CBR,,8.1,unsoaked,0.0,,CL,A factory in Iran,0.0,33.0,67.0,,37.8,19.1,18.7,2.63,23.29,1.59,,,0.0,,,,,,,,,0.0,,,,,,,,,,,,,,,
UCDV1_01904,Zenodo_19242690_Biopolymer_UCS_CBR_2026,10.1016/j.carpta.2025.100975,biopolymer_multi_additive,CBR,,11.65,unsoaked,0.0,,CL,A factory in Iran,0.0,33.0,67.0,,37.8,19.1,18.7,2.63,23.43,1.582,,,0.0,,,,,,,,,0.0,,,,,,,,,,,,,,,
UCDV1_01905,Zenodo_19242690_Biopolymer_UCS_CBR_2026,10.1016/j.carpta.2025.100975,biopolymer_multi_additive,CBR,,15.97,unsoaked,0.0,,CL,A factory in Iran,0.0,33.0,67.0,,37.8,19.1,18.7,2.63,23.58,1.576,,,0.0,,,,,,,,,0.0,,,,,,,,,,,,,,,
UCDV1_01906,Zenodo_19242690_Biopolymer_UCS_CBR_2026,10.1016/j.carpta.2025.100975,biopolymer_multi_additive,CBR,,12.93,unsoaked,0.0,,CL,A factory in Iran,0.0,33.0,67.0,,37.8,19.1,18.7,2.63,23.66,1.571,,,0.0,,,,,,,,,0.0,,,,,,,,,,,,,,,
UCDV1_01907,Zenodo_19242690_Biopolymer_UCS_CBR_2026,10.1016/j.carpta.2025.100975,biopolymer_multi_additive,CBR,,22.44,unsoaked,0.0,,CL,A factory in Iran,0.0,33.0,67.0,,37.8,19.1,18.7,2.63,25.48,1.477,,,0.0,,,,,,,,,1.0,,,,,,,,,,,,,,,
UCDV1_01908,Zenodo_19242690_Biopolymer_UCS_CBR_2026,"Zaid, Waleed. (2024). Improving the Geotechnical Properties of a Soil Using Xanthan Gum and Concrete Waste",biopolymer_multi_additive,CBR,,15.26,unsoaked,4.0,,,"Gaziantep University campus, Turkey",0.0,0.0,100.0,,35.16,28.31,6.85,,16.85,1.80796,,,0.0,,,,,,,,,0.0,,,,,,,,,,,,,,,
UCDV1_01909,Zenodo_19242690_Biopolymer_UCS_CBR_2026,"Zaid, Waleed. (2024). Improving the Geotechnical Properties of a Soil Using Xanthan Gum and Concrete Waste",biopolymer_multi_additive,CBR,,13.96,unsoaked,4.0,,,"Gaziantep University campus, Turkey",0.0,0.0,100.0,,35.16,28.31,6.85,,16.86,1.84365,,,0.0,,,,,,,,,0.0,,,,,,,,,,,,,,,
UCDV1_01910,Zenodo_19242690_Biopolymer_UCS_CBR_2026,"Zaid, Waleed. (2024). Improving the Geotechnical Properties of a Soil Using Xanthan Gum and Concrete Waste",biopolymer_multi_additive,CBR,,10.68,unsoaked,4.0,,,"Gaziantep University campus, Turkey",0.0,0.0,100.0,,35.16,28.31,6.85,,17.75,1.76921,,,0.0,,,,,,,,,1.0,,,,,,,,,,,,,,,
UCDV1_01911,Zenodo_19242690_Biopolymer_UCS_CBR_2026,"Zaid, Waleed. (2024). Improving the Geotechnical Properties of a Soil Using Xanthan Gum and Concrete Waste",biopolymer_multi_additive,CBR,,6.75,unsoaked,4.0,,,"Gaziantep University campus, Turkey",0.0,0.0,100.0,,35.16,28.31,6.85,,19.65,1.68049,,,0.0,,,,,,,,,2.5,,,,,,,,,,,,,,,
UCDV1_01912,Zenodo_19242690_Biopolymer_UCS_CBR_2026,"Zaid, Waleed. (2024). Improving the Geotechnical Properties of a Soil Using Xanthan Gum and Concrete Waste",biopolymer_multi_additive,CBR,,3.82,unsoaked,4.0,,,"Gaziantep University campus, Turkey",0.0,0.0,100.0,,35.16,28.31,6.85,,22.0,1.61115,,,0.0,,,,,,,,,4.0,,,,,,,,,,,,,,,
UCDV1_01913,Zenodo_19242690_Biopolymer_UCS_CBR_2026,"Zaid, Waleed. (2024). Improving the Geotechnical Properties of a Soil Using Xanthan Gum and Concrete Waste",biopolymer_multi_additive,CBR,,14.07,unsoaked,4.0,,,"Gaziantep University campus, Turkey",0.0,0.0,100.0,,35.16,28.31,6.85,,16.85,1.80796,,,0.0,,,,,,,,,0.0,,,,,,,,,,,,,,,
UCDV1_01914,Zenodo_19242690_Biopolymer_UCS_CBR_2026,"Zaid, Waleed. (2024). Improving the Geotechnical Properties of a Soil Using Xanthan Gum and Concrete Waste",biopolymer_multi_additive,CBR,,13.06,unsoaked,4.0,,,"Gaziantep University campus, Turkey",0.0,0.0,100.0,,35.16,28.31,6.85,,16.86,1.84365,,,0.0,,,,,,,,,0.0,,,,,,,,,,,,,,,
UCDV1_01915,Zenodo_19242690_Biopolymer_UCS_CBR_2026,"Zaid, Waleed. (2024). Improving the Geotechnical Properties of a Soil Using Xanthan Gum and Concrete Waste",biopolymer_multi_additive,CBR,,10.06,unsoaked,4.0,,,"Gaziantep University campus, Turkey",0.0,0.0,100.0,,35.16,28.31,6.85,,17.75,1.76921,,,0.0,,,,,,,,,1.0,,,,,,,,,,,,,,,
