Repository: bharti19may-ctrl/source-aware-stabilized-soil-ml

﻿# Source-aware machine learning for stabilised expansive soils

This private repository contains the materials needed to support peer review of the manuscript submitted to *Proceedings of the Institution of Civil Engineers - Ground Improvement*.

## Repository contents

- `manuscript/` - final manuscript, PDF check copy and supplementary material.
- `data/` - cleaned modelling dataset and analysis-summary tables used in the manuscript.
- `figures/` - publication figures exported as high-resolution PNG files.
- `documentation/` - audit notes for citation checks, journal-format checks and figure/data packaging.

File: external_data_downloads_2026_05_27/processed/zenodo_19242690_UCS_clean.csv (part 2 of 3)
record_id,orig_no,soil_location,sand_pct,silt_pct,clay_pct,soil_gs,ll_pct,pl_pct,pi_pct,d50_um,uscs_astm,omc_untreated_raw,omc_untreated_pct,mdd_untreated_kgm3,qc_flag_omc_fraction_to_pct,bio_xg,bio_ch,bio_gg,bio_lg,bio_sls,bio_els,add_ppf,add_rha,add_li,add_swf,add_cw,add_hl,add_fa,add_nl_ns,add_cem,add_pf,add_rc,add_ggbfs,add_gp,additive1_name_raw,additive1_specific_gravity,additive1_dosage_pct,additive2_name_raw,additive2_specific_gravity,palm_fiber_length_mm,additive2_dosage_pct,mixture_gs,mixture_rho_b_kgm3_value,mixture_rho_b_kgm3_uncert,mixture_rho_b_kgm3_uncert_type,mixture_rho_d_kgm3_value,mixture_rho_d_kgm3_uncert,mixture_rho_d_kgm3_uncert_type,mixture_w_pct_value,mixture_w_pct_uncert,mixture_w_pct_uncert_type,mdd_treated_kgm3,omc_treated_pct,ucs_kpa,curing_days,curing_inferred,curing_notes,source_ref_raw,source_doi,study_id
135,135,Carbonaceous mudstone,,,,2.66,34.1,26.7,7.4,1210.0,ML,10.86,10.86,2010.0,0,0,0,1,0,0,0,0,0,0,0,0,0,1,0,0,0,0,0,0,Guar gum,,6.0,Fly ash,,,15.0,,,,,,,,,,,,,614.756,7,0,,https://doi.org/10.3311/PPci.40107,10.3311/PPci.40107,S16
136,136,Carbonaceous mudstone,,,,2.66,34.1,26.7,7.4,1210.0,ML,10.86,10.86,2010.0,0,0,0,1,0,0,0,0,0,0,0,0,0,0,0,0,0,1,0,0,Guar gum,,2.0,Red clay,2.7,,5.0,,,,,,,,,,,,,374.068,7,0,,https://doi.org/10.3311/PPci.40107,10.3311/PPci.40107,S16
137,137,Carbonaceous mudstone,,,,2.66,34.1,26.7,7.4,1210.0,ML,10.86,10.86,2010.0,0,0,0,1,0,0,0,0,0,0,0,0,0,0,0,0,0,1,0,0,Guar gum,,4.0,Red clay,2.7,,10.0,,,,,,,,,,,,,533.524,7,0,,https://doi.org/10.3311/PPci.40107,10.3311/PPci.40107,S16
138,138,Carbonaceous mudstone,,,,2.66,34.1,26.7,7.4,1210.0,ML,10.86,10.86,2010.0,0,0,0,1,0,0,0,0,0,0,0,0,0,0,0,0,0,1,0,0,Guar gum,,6.0,Red clay,2.7,,15.0,,,,,,,,,,,,,622.779,7,0,,https://doi.org/10.3311/PPci.40107,10.3311/PPci.40107,S16
139,139,"Çankırı,Turkey",,,10.0,2.77,40.0,23.0,17.0,15.9,CL,15.0,15.0,1830.0,0,0,0,1,0,0,0,0,0,1,0,0,0,0,0,0,0,0,0,0,Guar gum,,0.0,Lime,,,0.0,,,,,,,,,,,,,500.0,14,0,,https://doi.org/10.2113/gseegeosci.23.1.1,10.2113/gseegeosci.23.1.1,S15
140,140,"Çankırı,Turkey",,,10.0,2.77,40.0,23.0,17.0,15.9,CL,15.0,15.0,1830.0,0,0,0,1,0,0,0,0,0,1,0,0,0,0,0,0,0,0,0,0,Guar gum,,0.0,Lime,,,0.0,,,,,,,,,,,,,500.0,28,0,,https://doi.org/10.2113/gseegeosci.23.1.1,10.2113/gseegeosci.23.1.1,S15
141,141,"Çankırı,Turkey",,,10.0,2.77,40.0,23.0,17.0,15.9,CL,15.0,15.0,1830.0,0,0,0,1,0,0,0,0,0,1,0,0,0,0,0,0,0,0,0,0,Guar gum,,0.0,Lime,,,0.0,,,,,,,,,,,,,500.0,150,0,,https://doi.org/10.2113/gseegeosci.23.1.1,10.2113/gseegeosci.23.1.1,S15
142,142,"Çankırı,Turkey",,,10.0,2.77,40.0,23.0,17.0,15.9,CL,15.0,15.0,1830.0,0,0,0,1,0,0,0,0,0,1,0,0,0,0,0,0,0,0,0,0,Guar gum,,0.02,Lime,,,3.0,,,,,,,,,,,,,425.4,14,0,,https://doi.org/10.2113/gseegeosci.23.1.1,10.2113/gseegeosci.23.1.1,S15
143,143,"Çankırı,Turkey",,,10.0,2.77,40.0,23.0,17.0,15.9,CL,15.0,15.0,1830.0,0,0,0,1,0,0,0,0,0,1,0,0,0,0,0,0,0,0,0,0,Guar gum,,0.02,Lime,,,3.0,,,,,,,,,,,,,418.0,28,0,,https://doi.org/10.2113/gseegeosci.23.1.1,10.2113/gseegeosci.23.1.1,S15
144,144,"Çankırı,Turkey",,,10.0,2.77,40.0,23.0,17.0,15.9,CL,15.0,15.0,1830.0,0,0,0,1,0,0,0,0,0,1,0,0,0,0,0,0,0,0,0,0,Guar gum,,0.02,Lime,,,3.0,,,,,,,,,,,,,500.0,150,0,,https://doi.org/10.2113/gseegeosci.23.1.1,10.2113/gseegeosci.23.1.1,S15
145,145,"Çankırı,Turkey",,,10.0,2.77,40.0,23.0,17.0,15.9,CL,15.0,15.0,1830.0,0,0,0,1,0,0,0,0,0,1,0,0,0,0,0,0,0,0,0,0,Guar gum,,0.25,Lime,,,3.0,,,,,,,,,,,,,409.4,14,0,,https://doi.org/10.2113/gseegeosci.23.1.1,10.2113/gseegeosci.23.1.1,S15
146,146,"Çankırı,Turkey",,,10.0,2.77,40.0,23.0,17.0,15.9,CL,15.0,15.0,1830.0,0,0,0,1,0,0,0,0,0,1,0,0,0,0,0,0,0,0,0,0,Guar gum,,0.25,Lime,,,3.0,,,,,,,,,,,,,413.0,28,0,,https://doi.org/10.2113/gseegeosci.23.1.1,10.2113/gseegeosci.23.1.1,S15
147,147,"Çankırı,Turkey",,,10.0,2.77,40.0,23.0,17.0,15.9,CL,15.0,15.0,1830.0,0,0,0,1,0,0,0,0,0,1,0,0,0,0,0,0,0,0,0,0,Guar gum,,0.25,Lime,,,3.0,,,,,,,,,,,,,500.0,150,0,,https://doi.org/10.2113/gseegeosci.23.1.1,10.2113/gseegeosci.23.1.1,S15
148,148,"BC soil , North Karnataka, India",24.0,51.0,21.0,2.5,64.0,31.0,33.0,15.7,CH,16.32,16.32,1770.0,0,0,0,0,0,0,1,0,0,0,0,0,0,1,0,0,0,0,0,0,Electrolyte Lignin Stabilizer,1.7,0.0,Fly ash,1.975,,0.0,,,,,,,,,,,1770.0,,98.0,1,0,,https://doi.org/10.1007/s40515-015-0020-0,10.1007/s40515-015-0020-0,S05
149,149,"BC soil , North Karnataka, India",24.0,51.0,21.0,2.5,64.0,31.0,33.0,15.7,CH,16.32,16.32,1770.0,0,0,0,0,0,0,1,0,0,0,0,0,0,1,0,0,0,0,0,0,Electrolyte Lignin Stabilizer,1.7,0.0,Fly ash,1.975,,0.0,,,,,,,,,,,1770.0,16.31,173.0,1,0,,https://doi.org/10.1007/s40515-015-0020-0,10.1007/s40515-015-0020-0,S05
150,150,"BC soil , North Karnataka, India",24.0,51.0,21.0,2.5,64.0,31.0,33.0,15.7,CH,16.32,16.32,1770.0,0,0,0,0,0,0,1,0,0,0,0,0,0,1,0,0,0,0,0,0,Electrolyte Lignin Stabilizer,1.7,0.0,Fly ash,1.975,,0.0,,,,,,,,,,,1770.0,,138.0,1,0,,https://doi.org/10.1007/s40515-015-0020-0,10.1007/s40515-015-0020-0,S05
151,151,"BC soil , North Karnataka, India",24.0,51.0,21.0,2.5,64.0,31.0,33.0,15.7,CH,16.32,16.32,1770.0,0,0,0,0,0,0,1,0,0,0,0,0,0,1,0,0,0,0,0,0,Electrolyte Lignin Stabilizer,1.7,0.0,Fly ash,1.975,,0.0,,,,,,,,,,,1770.0,,122.0,7,0,,https://doi.org/10.1007/s40515-015-0020-0,10.1007/s40515-015-0020-0,S05
152,152,"BC soil , North Karnataka, India",24.0,51.0,21.0,2.5,64.0,31.0,33.0,15.7,CH,16.32,16.32,1770.0,0,0,0,0,0,0,1,0,0,0,0,0,0,1,0,0,0,0,0,0,Electrolyte Lignin Stabilizer,1.7,0.0,Fly ash,1.975,,0.0,,,,,,,,,,,1770.0,16.31,207.0,7,0,,https://doi.org/10.1007/s40515-015-0020-0,10.1007/s40515-015-0020-0,S05
153,153,"BC soil , North Karnataka, India",24.0,51.0,21.0,2.5,64.0,31.0,33.0,15.7,CH,16.32,16.32,1770.0,0,0,0,0,0,0,1,0,0,0,0,0,0,1,0,0,0,0,0,0,Electrolyte Lignin Stabilizer,1.7,0.0,Fly ash,1.975,,0.0,,,,,,,,,,,1770.0,,166.0,7,0,,https://doi.org/10.1007/s40515-015-0020-0,10.1007/s40515-015-0020-0,S05
154,154,"BC soil , North Karnataka, India",24.0,51.0,21.0,2.5,64.0,31.0,33.0,15.7,CH,16.32,16.32,1770.0,0,0,0,0,0,0,1,0,0,0,0,0,0,1,0,0,0,0,0,0,Electrolyte Lignin Stabilizer,1.7,0.0,Fly ash,1.975,,0.0,,,,,,,,,,,1770.0,,173.0,28,0,,https://doi.org/10.1007/s40515-015-0020-0,10.1007/s40515-015-0020-0,S05
155,155,"BC soil , North Karnataka, India",24.0,51.0,21.0,2.5,64.0,31.0,33.0,15.7,CH,16.32,16.32,1770.0,0,0,0,0,0,0,1,0,0,0,0,0,0,1,0,0,0,0,0,0,Electrolyte Lignin Stabilizer,1.7,0.0,Fly ash,1.975,,0.0,,,,,,,,,,,1770.0,16.31,231.0,28,0,,https://doi.org/10.1007/s40515-015-0020-0,10.1007/s40515-015-0020-0,S05
156,156,"BC soil , North Karnataka, India",24.0,51.0,21.0,2.5,64.0,31.0,33.0,15.7,CH,16.32,16.32,1770.0,0,0,0,0,0,0,1,0,0,0,0,0,0,1,0,0,0,0,0,0,Electrolyte Lignin Stabilizer,1.7,0.0,Fly ash,1.975,,0.0,,,,,,,,,,,1770.0,,192.0,28,0,,https://doi.org/10.1007/s40515-015-0020-0,10.1007/s40515-015-0020-0,S05
157,157,"BC soil , North Karnataka, India",24.0,51.0,21.0,2.5,64.0,31.0,33.0,15.7,CH,16.32,16.32,1770.0,0,0,0,0,0,0,1,0,0,0,0,0,0,1,0,0,0,0,0,0,Electrolyte Lignin Stabilizer,1.7,,Fly ash,1.975,,0.0,,,,,,,,,,,1770.0,,313.0,1,0,,https://doi.org/10.1007/s40515-015-0020-0,10.1007/s40515-015-0020-0,S05
158,158,"BC soil , North Karnataka, India",24.0,51.0,21.0,2.5,64.0,31.0,33.0,15.7,CH,16.32,16.32,1770.0,0,0,0,0,0,0,1,0,0,0,0,0,0,1,0,0,0,0,0,0,Electrolyte Lignin Stabilizer,1.7,,Fly ash,1.975,,0.0,,,,,,,,,,,1770.0,16.31,415.0,1,0,,https://doi.org/10.1007/s40515-015-0020-0,10.1007/s40515-015-0020-0,S05
159,159,"BC soil , North Karnataka, India",24.0,51.0,21.0,2.5,64.0,31.0,33.0,15.7,CH,16.32,16.32,1770.0,0,0,0,0,0,0,1,0,0,0,0,0,0,1,0,0,0,0,0,0,Electrolyte Lignin Stabilizer,1.7,,Fly ash,1.975,,0.0,,,,,,,,,,,1770.0,,289.0,1,0,,https://doi.org/10.1007/s40515-015-0020-0,10.1007/s40515-015-0020-0,S05
160,160,"BC soil , North Karnataka, India",24.0,51.0,21.0,2.5,64.0,31.0,33.0,15.7,CH,16.32,16.32,1770.0,0,0,0,0,0,0,1,0,0,0,0,0,0,1,0,0,0,0,0,0,Electrolyte Lignin Stabilizer,1.7,,Fly ash,1.975,,0.0,,,,,,,,,,,1790.0,,578.0,7,0,,https://doi.org/10.1007/s40515-015-0020-0,10.1007/s40515-015-0020-0,S05
161,161,"BC soil , North Karnataka, India",24.0,51.0,21.0,2.5,64.0,31.0,33.0,15.7,CH,16.32,16.32,1770.0,0,0,0,0,0,0,1,0,0,0,0,0,0,1,0,0,0,0,0,0,Electrolyte Lignin Stabilizer,1.7,,Fly ash,1.975,,0.0,,,,,,,,,,,1790.0,16.29,792.0,7,0,,https://doi.org/10.1007/s40515-015-0020-0,10.1007/s40515-015-0020-0,S05
162,162,"BC soil , North Karnataka, India",24.0,51.0,21.0,2.5,64.0,31.0,33.0,15.7,CH,16.32,16.32,1770.0,0,0,0,0,0,0,1,0,0,0,0,0,0,1,0,0,0,0,0,0,Electrolyte Lignin Stabilizer,1.7,,Fly ash,1.975,,0.0,,,,,,,,,,,1790.0,,634.0,7,0,,https://doi.org/10.1007/s40515-015-0020-0,10.1007/s40515-015-0020-0,S05
163,163,"BC soil , North Karnataka, India",24.0,51.0,21.0,2.5,64.0,31.0,33.0,15.7,CH,16.32,16.32,1770.0,0,0,0,0,0,0,1,0,0,0,0,0,0,1,0,0,0,0,0,0,Electrolyte Lignin Stabilizer,1.7,,Fly ash,1.975,,0.0,,,,,,,,,,,1850.0,,758.0,28,0,,https://doi.org/10.1007/s40515-015-0020-0,10.1007/s40515-015-0020-0,S05
164,164,"BC soil , North Karnataka, India",24.0,51.0,21.0,2.5,64.0,31.0,33.0,15.7,CH,16.32,16.32,1770.0,0,0,0,0,0,0,1,0,0,0,0,0,0,1,0,0,0,0,0,0,Electrolyte Lignin Stabilizer,1.7,,Fly ash,1.975,,0.0,,,,,,,,,,,1850.0,16.25,971.0,28,0,,https://doi.org/10.1007/s40515-015-0020-0,10.1007/s40515-015-0020-0,S05
165,165,"BC soil , North Karnataka, India",24.0,51.0,21.0,2.5,64.0,31.0,33.0,15.7,CH,16.32,16.32,1770.0,0,0,0,0,0,0,1,0,0,0,0,0,0,1,0,0,0,0,0,0,Electrolyte Lignin Stabilizer,1.7,,Fly ash,1.975,,0.0,,,,,,,,,,,1850.0,,838.0,28,0,,https://doi.org/10.1007/s40515-015-0020-0,10.1007/s40515-015-0020-0,S05
166,166,"BC soil , North Karnataka, India",24.0,51.0,21.0,2.5,64.0,31.0,33.0,15.7,CH,16.32,16.32,1770.0,0,0,0,0,0,0,1,0,0,0,0,0,0,1,0,0,0,0,0,0,Electrolyte Lignin Stabilizer,1.7,0.0,Fly ash,1.975,,6.0,,,,,,,,,,,1770.0,,291.0,1,0,,https://doi.org/10.1007/s40515-015-0020-0,10.1007/s40515-015-0020-0,S05
167,167,"BC soil , North Karnataka, India",24.0,51.0,21.0,2.5,64.0,31.0,33.0,15.7,CH,16.32,16.32,1770.0,0,0,0,0,0,0,1,0,0,0,0,0,0,1,0,0,0,0,0,0,Electrolyte Lignin Stabilizer,1.7,0.0,Fly ash,1.975,,6.0,,,,,,,,,,,1770.0,16.33,324.0,1,0,,https://doi.org/10.1007/s40515-015-0020-0,10.1007/s40515-015-0020-0,S05
168,168,"BC soil , North Karnataka, India",24.0,51.0,21.0,2.5,64.0,31.0,33.0,15.7,CH,16.32,16.32,1770.0,0,0,0,0,0,0,1,0,0,0,0,0,0,1,0,0,0,0,0,0,Electrolyte Lignin Stabilizer,1.7,0.0,Fly ash,1.975,,6.0,,,,,,,,,,,1770.0,,264.0,1,0,,https://doi.org/10.1007/s40515-015-0020-0,10.1007/s40515-015-0020-0,S05
169,169,"BC soil , North Karnataka, India",24.0,51.0,21.0,2.5,64.0,31.0,33.0,15.7,CH,16.32,16.32,1770.0,0,0,0,0,0,0,1,0,0,0,0,0,0,1,0,0,0,0,0,0,Electrolyte Lignin Stabilizer,1.7,0.0,Fly ash,1.975,,6.0,,,,,,,,,,,1800.0,,473.0,7,0,,https://doi.org/10.1007/s40515-015-0020-0,10.1007/s40515-015-0020-0,S05
170,170,"BC soil , North Karnataka, India",24.0,51.0,21.0,2.5,64.0,31.0,33.0,15.7,CH,16.32,16.32,1770.0,0,0,0,0,0,0,1,0,0,0,0,0,0,1,0,0,0,0,0,0,Electrolyte Lignin Stabilizer,1.7,0.0,Fly ash,1.975,,6.0,,,,,,,,,,,1800.0,16.31,513.0,7,0,,https://doi.org/10.1007/s40515-015-0020-0,10.1007/s40515-015-0020-0,S05
171,171,"BC soil , North Karnataka, India",24.0,51.0,21.0,2.5,64.0,31.0,33.0,15.7,CH,16.32,16.32,1770.0,0,0,0,0,0,0,1,0,0,0,0,0,0,1,0,0,0,0,0,0,Electrolyte Lignin Stabilizer,1.7,0.0,Fly ash,1.975,,6.0,,,,,,,,,,,1800.0,,426.0,7,0,,https://doi.org/10.1007/s40515-015-0020-0,10.1007/s40515-015-0020-0,S05
172,172,"BC soil , North Karnataka, India",24.0,51.0,21.0,2.5,64.0,31.0,33.0,15.7,CH,16.32,16.32,1770.0,0,0,0,0,0,0,1,0,0,0,0,0,0,1,0,0,0,0,0,0,Electrolyte Lignin Stabilizer,1.7,0.0,Fly ash,1.975,,6.0,,,,,,,,,,,1850.0,,615.0,28,0,,https://doi.org/10.1007/s40515-015-0020-0,10.1007/s40515-015-0020-0,S05
173,173,"BC soil , North Karnataka, India",24.0,51.0,21.0,2.5,64.0,31.0,33.0,15.7,CH,16.32,16.32,1770.0,0,0,0,0,0,0,1,0,0,0,0,0,0,1,0,0,0,0,0,0,Electrolyte Lignin Stabilizer,1.7,0.0,Fly ash,1.975,,6.0,,,,,,,,,,,1850.0,16.26,684.0,28,0,,https://doi.org/10.1007/s40515-015-0020-0,10.1007/s40515-015-0020-0,S05
174,174,"BC soil , North Karnataka, India",24.0,51.0,21.0,2.5,64.0,31.0,33.0,15.7,CH,16.32,16.32,1770.0,0,0,0,0,0,0,1,0,0,0,0,0,0,1,0,0,0,0,0,0,Electrolyte Lignin Stabilizer,1.7,0.0,Fly ash,1.975,,6.0,,,,,,,,,,,1850.0,,593.0,28,0,,https://doi.org/10.1007/s40515-015-0020-0,10.1007/s40515-015-0020-0,S05
175,175,"BC soil , North Karnataka, India",24.0,51.0,21.0,2.5,64.0,31.0,33.0,15.7,CH,16.32,16.32,1770.0,0,0,0,0,0,0,1,0,0,0,0,0,0,1,0,0,0,0,0,0,Electrolyte Lignin Stabilizer,1.7,,Fly ash,1.975,,6.0,,,,,,,,,,,1770.0,,452.0,1,0,,https://doi.org/10.1007/s40515-015-0020-0,10.1007/s40515-015-0020-0,S05
176,176,"BC soil , North Karnataka, India",24.0,51.0,21.0,2.5,64.0,31.0,33.0,15.7,CH,16.32,16.32,1770.0,0,0,0,0,0,0,1,0,0,0,0,0,0,1,0,0,0,0,0,0,Electrolyte Lignin Stabilizer,1.7,,Fly ash,1.975,,6.0,,,,,,,,,,,1770.0,16.31,544.0,1,0,,https://doi.org/10.1007/s40515-015-0020-0,10.1007/s40515-015-0020-0,S05
177,177,"BC soil , North Karnataka, India",24.0,51.0,21.0,2.5,64.0,31.0,33.0,15.7,CH,16.32,16.32,1770.0,0,0,0,0,0,0,1,0,0,0,0,0,0,1,0,0,0,0,0,0,Electrolyte Lignin Stabilizer,1.7,,Fly ash,1.975,,6.0,,,,,,,,,,,1770.0,,410.0,1,0,,https://doi.org/10.1007/s40515-015-0020-0,10.1007/s40515-015-0020-0,S05
178,178,"BC soil , North Karnataka, India",24.0,51.0,21.0,2.5,64.0,31.0,33.0,15.7,CH,16.32,16.32,1770.0,0,0,0,0,0,0,1,0,0,0,0,0,0,1,0,0,0,0,0,0,Electrolyte Lignin Stabilizer,1.7,,Fly ash,1.975,,6.0,,,,,,,,,,,1800.0,,508.0,7,0,,https://doi.org/10.1007/s40515-015-0020-0,10.1007/s40515-015-0020-0,S05
179,179,"BC soil , North Karnataka, India",24.0,51.0,21.0,2.5,64.0,31.0,33.0,15.7,CH,16.32,16.32,1770.0,0,0,0,0,0,0,1,0,0,0,0,0,0,1,0,0,0,0,0,0,Electrolyte Lignin Stabilizer,1.7,,Fly ash,1.975,,6.0,,,,,,,,,,,1800.0,16.21,890.0,7,0,,https://doi.org/10.1007/s40515-015-0020-0,10.1007/s40515-015-0020-0,S05
180,180,"BC soil , North Karnataka, India",24.0,51.0,21.0,2.5,64.0,31.0,33.0,15.7,CH,16.32,16.32,1770.0,0,0,0,0,0,0,1,0,0,0,0,0,0,1,0,0,0,0,0,0,Electrolyte Lignin Stabilizer,1.7,,Fly ash,1.975,,6.0,,,,,,,,,,,1800.0,,746.0,7,0,,https://doi.org/10.1007/s40515-015-0020-0,10.1007/s40515-015-0020-0,S05
181,181,"BC soil , North Karnataka, India",24.0,51.0,21.0,2.5,64.0,31.0,33.0,15.7,CH,16.32,16.32,1770.0,0,0,0,0,0,0,1,0,0,0,0,0,0,1,0,0,0,0,0,0,Electrolyte Lignin Stabilizer,1.7,,Fly ash,1.975,,6.0,,,,,,,,,,,1880.0,,1063.0,28,0,,https://doi.org/10.1007/s40515-015-0020-0,10.1007/s40515-015-0020-0,S05
182,182,"BC soil , North Karnataka, India",24.0,51.0,21.0,2.5,64.0,31.0,33.0,15.7,CH,16.32,16.32,1770.0,0,0,0,0,0,0,1,0,0,0,0,0,0,1,0,0,0,0,0,0,Electrolyte Lignin Stabilizer,1.7,,Fly ash,1.975,,6.0,,,,,,,,,,,1880.0,16.11,1204.0,28,0,,https://doi.org/10.1007/s40515-015-0020-0,10.1007/s40515-015-0020-0,S05
183,183,"BC soil , North Karnataka, India",24.0,51.0,21.0,2.5,64.0,31.0,33.0,15.7,CH,16.32,16.32,1770.0,0,0,0,0,0,0,1,0,0,0,0,0,0,1,0,0,0,0,0,0,Electrolyte Lignin Stabilizer,1.7,,Fly ash,1.975,,6.0,,,,,,,,,,,1880.0,,946.0,28,0,,https://doi.org/10.1007/s40515-015-0020-0,10.1007/s40515-015-0020-0,S05
184,184,Commercial clay,,,,,58.0,40.0,18.0,0.45,OH,0.405,40.5,1172.67,1,1,0,0,0,0,0,0,0,0,0,0,0,0,0,0,0,0,0,0,Xanthan,,0.5,Polypropylene Fiber,,,0.0,,,,,,,,,,,,,120.0,1,0,,https://doi.org/10.1061/JMCEE7.MTENG-19201,10.1061/JMCEE7.MTENG-19201,S13
185,185,Commercial clay,,,,,58.0,40.0,18.0,0.45,OH,0.405,40.5,1172.67,1,1,0,0,0,0,0,1,0,0,0,0,0,0,0,0,0,0,0,0,Xanthan,,0.5,Polypropylene Fiber,,,0.25,,,,,,,,,,,,,180.0,1,0,,https://doi.org/10.1061/JMCEE7.MTENG-19201,10.1061/JMCEE7.MTENG-19201,S13
186,186,Commercial clay,,,,,58.0,40.0,18.0,0.45,OH,0.405,40.5,1172.67,1,1,0,0,0,0,0,1,0,0,0,0,0,0,0,0,0,0,0,0,Xanthan,,0.5,Polypropylene Fiber,,,0.5,,,,,,,,,,,,,250.0,1,0,,https://doi.org/10.1061/JMCEE7.MTENG-19201,10.1061/JMCEE7.MTENG-19201,S13
187,187,Commercial clay,,,,,58.0,40.0,18.0,0.45,OH,0.405,40.5,1172.67,1,1,0,0,0,0,0,1,0,0,0,0,0,0,0,0,0,0,0,0,Xanthan,,0.5,Polypropylene Fiber,,,0.75,,,,,,,,,,,,,390.0,1,0,,https://doi.org/10.1061/JMCEE7.MTENG-19201,10.1061/JMCEE7.MTENG-19201,S13
188,188,Commercial clay,,,,,58.0,40.0,18.0,0.45,OH,0.405,40.5,1172.67,1,1,0,0,0,0,0,1,0,0,0,0,0,0,0,0,0,0,0,0,Xanthan,,0.5,Polypropylene Fiber,,,1.0,,,,,,,,,,,,,500.0,1,0,,https://doi.org/10.1061/JMCEE7.MTENG-19201,10.1061/JMCEE7.MTENG-19201,S13
189,189,Commercial clay,,,,,58.0,40.0,18.0,0.45,OH,0.405,40.5,1172.67,1,1,0,0,0,0,0,0,0,0,0,0,0,0,0,0,0,0,0,0,Xanthan,,1.0,Polypropylene Fiber,,,0.0,,,,,,,,,,,,,120.0,1,0,,https://doi.org/10.1061/JMCEE7.MTENG-19201,10.1061/JMCEE7.MTENG-19201,S13
190,190,Commercial clay,,,,,58.0,40.0,18.0,0.45,OH,0.405,40.5,1172.67,1,1,0,0,0,0,0,1,0,0,0,0,0,0,0,0,0,0,0,0,Xanthan,,1.0,Polypropylene Fiber,,,0.25,,,,,,,,,,,,,190.0,1,0,,https://doi.org/10.1061/JMCEE7.MTENG-19201,10.1061/JMCEE7.MTENG-19201,S13
191,191,Commercial clay,,,,,58.0,40.0,18.0,0.45,OH,0.405,40.5,1172.67,1,1,0,0,0,0,0,1,0,0,0,0,0,0,0,0,0,0,0,0,Xanthan,,1.0,Polypropylene Fiber,,,0.5,,,,,,,,,,,,,270.0,1,0,,https://doi.org/10.1061/JMCEE7.MTENG-19201,10.1061/JMCEE7.MTENG-19201,S13
192,192,Commercial clay,,,,,58.0,40.0,18.0,0.45,OH,0.405,40.5,1172.67,1,1,0,0,0,0,0,1,0,0,0,0,0,0,0,0,0,0,0,0,Xanthan,,1.0,Polypropylene Fiber,,,0.75,,,,,,,,,,,,,400.0,1,0,,https://doi.org/10.1061/JMCEE7.MTENG-19201,10.1061/JMCEE7.MTENG-19201,S13
193,193,Commercial clay,,,,,58.0,40.0,18.0,0.45,OH,0.405,40.5,1172.67,1,1,0,0,0,0,0,1,0,0,0,0,0,0,0,0,0,0,0,0,Xanthan,,1.0,Polypropylene Fiber,,,1.0,,,,,,,,,,,,,540.0,1,0,,https://doi.org/10.1061/JMCEE7.MTENG-19201,10.1061/JMCEE7.MTENG-19201,S13
194,194,Commercial clay,,,,,58.0,40.0,18.0,0.45,OH,0.405,40.5,1172.67,1,1,0,0,0,0,0,0,0,0,0,0,0,0,0,0,0,0,0,0,Xanthan,,0.5,Polypropylene Fiber,,,0.0,,,,,,,,,,,,,120.0,7,0,,https://doi.org/10.1061/JMCEE7.MTENG-19201,10.1061/JMCEE7.MTENG-19201,S13
195,195,Commercial clay,,,,,58.0,40.0,18.0,0.45,OH,0.405,40.5,1172.67,1,1,0,0,0,0,0,1,0,0,0,0,0,0,0,0,0,0,0,0,Xanthan,,0.5,Polypropylene Fiber,,,0.25,,,,,,,,,,,,,170.0,7,0,,https://doi.org/10.1061/JMCEE7.MTENG-19201,10.1061/JMCEE7.MTENG-19201,S13
196,196,Commercial clay,,,,,58.0,40.0,18.0,0.45,OH,0.405,40.5,1172.67,1,1,0,0,0,0,0,1,0,0,0,0,0,0,0,0,0,0,0,0,Xanthan,,0.5,Polypropylene Fiber,,,0.5,,,,,,,,,,,,,300.0,7,0,,https://doi.org/10.1061/JMCEE7.MTENG-19201,10.1061/JMCEE7.MTENG-19201,S13
197,197,Commercial clay,,,,,58.0,40.0,18.0,0.45,OH,0.405,40.5,1172.67,1,1,0,0,0,0,0,1,0,0,0,0,0,0,0,0,0,0,0,0,Xanthan,,0.5,Polypropylene Fiber,,,0.75,,,,,,,,,,,,,440.0,7,0,,https://doi.org/10.1061/JMCEE7.MTENG-19201,10.1061/JMCEE7.MTENG-19201,S13
198,198,Commercial clay,,,,,58.0,40.0,18.0,0.45,OH,0.405,40.5,1172.67,1,1,0,0,0,0,0,1,0,0,0,0,0,0,0,0,0,0,0,0,Xanthan,,0.5,Polypropylene Fiber,,,1.0,,,,,,,,,,,,,530.0,7,0,,https://doi.org/10.1061/JMCEE7.MTENG-19201,10.1061/JMCEE7.MTENG-19201,S13
199,199,Commercial clay,,,,,58.0,40.0,18.0,0.45,OH,0.405,40.5,1172.67,1,1,0,0,0,0,0,0,0,0,0,0,0,0,0,0,0,0,0,0,Xanthan,,1.0,Polypropylene Fiber,,,0.0,,,,,,,,,,,,,140.0,7,0,,https://doi.org/10.1061/JMCEE7.MTENG-19201,10.1061/JMCEE7.MTENG-19201,S13
200,200,Commercial clay,,,,,58.0,40.0,18.0,0.45,OH,0.405,40.5,1172.67,1,1,0,0,0,0,0,1,0,0,0,0,0,0,0,0,0,0,0,0,Xanthan,,1.0,Polypropylene Fiber,,,0.25,,,,,,,,,,,,,185.0,7,0,,https://doi.org/10.1061/JMCEE7.MTENG-19201,10.1061/JMCEE7.MTENG-19201,S13
201,201,Commercial clay,,,,,58.0,40.0,18.0,0.45,OH,0.405,40.5,1172.67,1,1,0,0,0,0,0,1,0,0,0,0,0,0,0,0,0,0,0,0,Xanthan,,1.0,Polypropylene Fiber,,,0.5,,,,,,,,,,,,,290.0,7,0,,https://doi.org/10.1061/JMCEE7.MTENG-19201,10.1061/JMCEE7.MTENG-19201,S13
202,202,Commercial clay,,,,,58.0,40.0,18.0,0.45,OH,0.405,40.5,1172.67,1,1,0,0,0,0,0,1,0,0,0,0,0,0,0,0,0,0,0,0,Xanthan,,1.0,Polypropylene Fiber,,,0.75,,,,,,,,,,,,,450.0,7,0,,https://doi.org/10.1061/JMCEE7.MTENG-19201,10.1061/JMCEE7.MTENG-19201,S13
203,203,Commercial clay,,,,,58.0,40.0,18.0,0.45,OH,0.405,40.5,1172.67,1,1,0,0,0,0,0,1,0,0,0,0,0,0,0,0,0,0,0,0,Xanthan,,1.0,Polypropylene Fiber,,,1.0,,,,,,,,,,,,,640.0,7,0,,https://doi.org/10.1061/JMCEE7.MTENG-19201,10.1061/JMCEE7.MTENG-19201,S13
204,204,Commercial clay,,,,,58.0,40.0,18.0,0.45,OH,0.405,40.5,1172.67,1,1,0,0,0,0,0,0,0,0,0,0,0,0,0,0,0,0,0,0,Xanthan,,0.5,Polypropylene Fiber,,,0.0,,,,,,,,,,,,,135.0,21,0,,https://doi.org/10.1061/JMCEE7.MTENG-19201,10.1061/JMCEE7.MTENG-19201,S13
205,205,Commercial clay,,,,,58.0,40.0,18.0,0.45,OH,0.405,40.5,1172.67,1,1,0,0,0,0,0,1,0,0,0,0,0,0,0,0,0,0,0,0,Xanthan,,0.5,Polypropylene Fiber,,,0.25,,,,,,,,,,,,,200.0,21,0,,https://doi.org/10.1061/JMCEE7.MTENG-19201,10.1061/JMCEE7.MTENG-19201,S13
206,206,Commercial clay,,,,,58.0,40.0,18.0,0.45,OH,0.405,40.5,1172.67,1,1,0,0,0,0,0,1,0,0,0,0,0,0,0,0,0,0,0,0,Xanthan,,0.5,Polypropylene Fiber,,,0.5,,,,,,,,,,,,,355.0,21,0,,https://doi.org/10.1061/JMCEE7.MTENG-19201,10.1061/JMCEE7.MTENG-19201,S13
207,207,Commercial clay,,,,,58.0,40.0,18.0,0.45,OH,0.405,40.5,1172.67,1,1,0,0,0,0,0,1,0,0,0,0,0,0,0,0,0,0,0,0,Xanthan,,0.5,Polypropylene Fiber,,,0.75,,,,,,,,,,,,,460.0,21,0,,https://doi.org/10.1061/JMCEE7.MTENG-19201,10.1061/JMCEE7.MTENG-19201,S13
208,208,Commercial clay,,,,,58.0,40.0,18.0,0.45,OH,0.405,40.5,1172.67,1,1,0,0,0,0,0,1,0,0,0,0,0,0,0,0,0,0,0,0,Xanthan,,0.5,Polypropylene Fiber,,,1.0,,,,,,,,,,,,,555.0,21,0,,https://doi.org/10.1061/JMCEE7.MTENG-19201,10.1061/JMCEE7.MTENG-19201,S13
209,209,Commercial clay,,,,,58.0,40.0,18.0,0.45,OH,0.405,40.5,1172.67,1,1,0,0,0,0,0,0,0,0,0,0,0,0,0,0,0,0,0,0,Xanthan,,1.0,Polypropylene Fiber,,,0.0,,,,,,,,,,,,,145.0,21,0,,https://doi.org/10.1061/JMCEE7.MTENG-19201,10.1061/JMCEE7.MTENG-19201,S13
210,210,Commercial clay,,,,,58.0,40.0,18.0,0.45,OH,0.405,40.5,1172.67,1,1,0,0,0,0,0,1,0,0,0,0,0,0,0,0,0,0,0,0,Xanthan,,1.0,Polypropylene Fiber,,,0.25,,,,,,,,,,,,,210.0,21,0,,https://doi.org/10.1061/JMCEE7.MTENG-19201,10.1061/JMCEE7.MTENG-19201,S13
211,211,Commercial clay,,,,,58.0,40.0,18.0,0.45,OH,0.405,40.5,1172.67,1,1,0,0,0,0,0,1,0,0,0,0,0,0,0,0,0,0,0,0,Xanthan,,1.0,Polypropylene Fiber,,,0.5,,,,,,,,,,,,,360.0,21,0,,https://doi.org/10.1061/JMCEE7.MTENG-19201,10.1061/JMCEE7.MTENG-19201,S13
212,212,Commercial clay,,,,,58.0,40.0,18.0,0.45,OH,0.405,40.5,1172.67,1,1,0,0,0,0,0,1,0,0,0,0,0,0,0,0,0,0,0,0,Xanthan,,1.0,Polypropylene Fiber,,,0.75,,,,,,,,,,,,,470.0,21,0,,https://doi.org/10.1061/JMCEE7.MTENG-19201,10.1061/JMCEE7.MTENG-19201,S13
213,213,Commercial clay,,,,,58.0,40.0,18.0,0.45,OH,0.405,40.5,1172.67,1,1,0,0,0,0,0,1,0,0,0,0,0,0,0,0,0,0,0,0,Xanthan,,1.0,Polypropylene Fiber,,,1.0,,,,,,,,,,,,,635.0,21,0,,https://doi.org/10.1061/JMCEE7.MTENG-19201,10.1061/JMCEE7.MTENG-19201,S13
214,214,Commercial clay,,,,,58.0,40.0,18.0,0.45,OH,0.405,40.5,1172.67,1,0,0,1,0,0,0,0,0,0,0,0,0,0,0,0,0,0,0,0,Guar gum,,0.5,Polypropylene Fiber,,,0.0,,,,,,,,,,,,,120.0,1,0,,https://doi.org/10.1061/JMCEE7.MTENG-19201,10.1061/JMCEE7.MTENG-19201,S13
215,215,Commercial clay,,,,,58.0,40.0,18.0,0.45,OH,0.405,40.5,1172.67,1,0,0,1,0,0,0,1,0,0,0,0,0,0,0,0,0,0,0,0,Guar gum,,0.5,Polypropylene Fiber,,,0.25,,,,,,,,,,,,,170.0,1,0,,https://doi.org/10.1061/JMCEE7.MTENG-19201,10.1061/JMCEE7.MTENG-19201,S13
216,216,Commercial clay,,,,,58.0,40.0,18.0,0.45,OH,0.405,40.5,1172.67,1,0,0,1,0,0,0,1,0,0,0,0,0,0,0,0,0,0,0,0,Guar gum,,0.5,Polypropylene Fiber,,,0.5,,,,,,,,,,,,,280.0,1,0,,https://doi.org/10.1061/JMCEE7.MTENG-19201,10.1061/JMCEE7.MTENG-19201,S13
217,217,Commercial clay,,,,,58.0,40.0,18.0,0.45,OH,0.405,40.5,1172.67,1,0,0,1,0,0,0,1,0,0,0,0,0,0,0,0,0,0,0,0,Guar gum,,0.5,Polypropylene Fiber,,,0.75,,,,,,,,,,,,,340.0,1,0,,https://doi.org/10.1061/JMCEE7.MTENG-19201,10.1061/JMCEE7.MTENG-19201,S13
218,218,Commercial clay,,,,,58.0,40.0,18.0,0.45,OH,0.405,40.5,1172.67,1,0,0,1,0,0,0,1,0,0,0,0,0,0,0,0,0,0,0,0,Guar gum,,0.5,Polypropylene Fiber,,,1.0,,,,,,,,,,,,,480.0,1,0,,https://doi.org/10.1061/JMCEE7.MTENG-19201,10.1061/JMCEE7.MTENG-19201,S13
219,219,Commercial clay,,,,,58.0,40.0,18.0,0.45,OH,0.405,40.5,1172.67,1,0,0,1,0,0,0,0,0,0,0,0,0,0,0,0,0,0,0,0,Guar gum,,1.0,Polypropylene Fiber,,,0.0,,,,,,,,,,,,,140.0,1,0,,https://doi.org/10.1061/JMCEE7.MTENG-19201,10.1061/JMCEE7.MTENG-19201,S13
220,220,Commercial clay,,,,,58.0,40.0,18.0,0.45,OH,0.405,40.5,1172.67,1,0,0,1,0,0,0,1,0,0,0,0,0,0,0,0,0,0,0,0,Guar gum,,1.0,Polypropylene Fiber,,,0.25,,,,,,,,,,,,,180.0,1,0,,https://doi.org/10.1061/JMCEE7.MTENG-19201,10.1061/JMCEE7.MTENG-19201,S13
221,221,Commercial clay,,,,,58.0,40.0,18.0,0.45,OH,0.405,40.5,1172.67,1,0,0,1,0,0,0,1,0,0,0,0,0,0,0,0,0,0,0,0,Guar gum,,1.0,Polypropylene Fiber,,,0.5,,,,,,,,,,,,,300.0,1,0,,https://doi.org/10.1061/JMCEE7.MTENG-19201,10.1061/JMCEE7.MTENG-19201,S13
222,222,Commercial clay,,,,,58.0,40.0,18.0,0.45,OH,0.405,40.5,1172.67,1,0,0,1,0,0,0,1,0,0,0,0,0,0,0,0,0,0,0,0,Guar gum,,1.0,Polypropylene Fiber,,,0.75,,,,,,,,,,,,,350.0,1,0,,https://doi.org/10.1061/JMCEE7.MTENG-19201,10.1061/JMCEE7.MTENG-19201,S13
223,223,Commercial clay,,,,,58.0,40.0,18.0,0.45,OH,0.405,40.5,1172.67,1,0,0,1,0,0,0,1,0,0,0,0,0,0,0,0,0,0,0,0,Guar gum,,1.0,Polypropylene Fiber,,,1.0,,,,,,,,,,,,,410.0,1,0,,https://doi.org/10.1061/JMCEE7.MTENG-19201,10.1061/JMCEE7.MTENG-19201,S13
224,224,Commercial clay,,,,,58.0,40.0,18.0,0.45,OH,0.405,40.5,1172.67,1,0,0,1,0,0,0,0,0,0,0,0,0,0,0,0,0,0,0,0,Guar gum,,0.5,Polypropylene Fiber,,,0.0,,,,,,,,,,,,,130.0,7,0,,https://doi.org/10.1061/JMCEE7.MTENG-19201,10.1061/JMCEE7.MTENG-19201,S13
225,225,Commercial clay,,,,,58.0,40.0,18.0,0.45,OH,0.405,40.5,1172.67,1,0,0,1,0,0,0,1,0,0,0,0,0,0,0,0,0,0,0,0,Guar gum,,0.5,Polypropylene Fiber,,,0.25,,,,,,,,,,,,,200.0,7,0,,https://doi.org/10.1061/JMCEE7.MTENG-19201,10.1061/JMCEE7.MTENG-19201,S13
226,226,Commercial clay,,,,,58.0,40.0,18.0,0.45,OH,0.405,40.5,1172.67,1,0,0,1,0,0,0,1,0,0,0,0,0,0,0,0,0,0,0,0,Guar gum,,0.5,Polypropylene Fiber,,,0.5,,,,,,,,,,,,,360.0,7,0,,https://doi.org/10.1061/JMCEE7.MTENG-19201,10.1061/JMCEE7.MTENG-19201,S13
227,227,Commercial clay,,,,,58.0,40.0,18.0,0.45,OH,0.405,40.5,1172.67,1,0,0,1,0,0,0,1,0,0,0,0,0,0,0,0,0,0,0,0,Guar gum,,0.5,Polypropylene Fiber,,,0.75,,,,,,,,,,,,,360.0,7,0,,https://doi.org/10.1061/JMCEE7.MTENG-19201,10.1061/JMCEE7.MTENG-19201,S13
228,228,Commercial clay,,,,,58.0,40.0,18.0,0.45,OH,0.405,40.5,1172.67,1,0,0,1,0,0,0,1,0,0,0,0,0,0,0,0,0,0,0,0,Guar gum,,0.5,Polypropylene Fiber,,,1.0,,,,,,,,,,,,,500.0,7,0,,https://doi.org/10.1061/JMCEE7.MTENG-19201,10.1061/JMCEE7.MTENG-19201,S13
229,229,Commercial clay,,,,,58.0,40.0,18.0,0.45,OH,0.405,40.5,1172.67,1,0,0,1,0,0,0,0,0,0,0,0,0,0,0,0,0,0,0,0,Guar gum,,1.0,Polypropylene Fiber,,,0.0,,,,,,,,,,,,,150.0,7,0,,https://doi.org/10.1061/JMCEE7.MTENG-19201,10.1061/JMCEE7.MTENG-19201,S13
230,230,Commercial clay,,,,,58.0,40.0,18.0,0.45,OH,0.405,40.5,1172.67,1,0,0,1,0,0,0,1,0,0,0,0,0,0,0,0,0,0,0,0,Guar gum,,1.0,Polypropylene Fiber,,,0.25,,,,,,,,,,,,,180.0,7,0,,https://doi.org/10.1061/JMCEE7.MTENG-19201,10.1061/JMCEE7.MTENG-19201,S13
231,231,Commercial clay,,,,,58.0,40.0,18.0,0.45,OH,0.405,40.5,1172.67,1,0,0,1,0,0,0,1,0,0,0,0,0,0,0,0,0,0,0,0,Guar gum,,1.0,Polypropylene Fiber,,,0.5,,,,,,,,,,,,,330.0,7,0,,https://doi.org/10.1061/JMCEE7.MTENG-19201,10.1061/JMCEE7.MTENG-19201,S13
232,232,Commercial clay,,,,,58.0,40.0,18.0,0.45,OH,0.405,40.5,1172.67,1,0,0,1,0,0,0,1,0,0,0,0,0,0,0,0,0,0,0,0,Guar gum,,1.0,Polypropylene Fiber,,,0.75,,,,,,,,,,,,,390.0,7,0,,https://doi.org/10.1061/JMCEE7.MTENG-19201,10.1061/JMCEE7.MTENG-19201,S13
233,233,Commercial clay,,,,,58.0,40.0,18.0,0.45,OH,0.405,40.5,1172.67,1,0,0,1,0,0,0,1,0,0,0,0,0,0,0,0,0,0,0,0,Guar gum,,1.0,Polypropylene Fiber,,,1.0,,,,,,,,,,,,,420.0,7,0,,https://doi.org/10.1061/JMCEE7.MTENG-19201,10.1061/JMCEE7.MTENG-19201,S13
234,234,Commercial clay,,,,,58.0,40.0,18.0,0.45,OH,0.405,40.5,1172.67,1,0,0,1,0,0,0,0,0,0,0,0,0,0,0,0,0,0,0,0,Guar gum,,0.5,Polypropylene Fiber,,,0.0,,,,,,,,,,,,,140.0,21,0,,https://doi.org/10.1061/JMCEE7.MTENG-19201,10.1061/JMCEE7.MTENG-19201,S13
235,235,Commercial clay,,,,,58.0,40.0,18.0,0.45,OH,0.405,40.5,1172.67,1,0,0,1,0,0,0,1,0,0,0,0,0,0,0,0,0,0,0,0,Guar gum,,0.5,Polypropylene Fiber,,,0.25,,,,,,,,,,,,,220.0,21,0,,https://doi.org/10.1061/JMCEE7.MTENG-19201,10.1061/JMCEE7.MTENG-19201,S13
236,236,Commercial clay,,,,,58.0,40.0,18.0,0.45,OH,0.405,40.5,1172.67,1,0,0,1,0,0,0,1,0,0,0,0,0,0,0,0,0,0,0,0,Guar gum,,0.5,Polypropylene Fiber,,,0.5,,,,,,,,,,,,,420.0,21,0,,https://doi.org/10.1061/JMCEE7.MTENG-19201,10.1061/JMCEE7.MTENG-19201,S13
237,237,Commercial clay,,,,,58.0,40.0,18.0,0.45,OH,0.405,40.5,1172.67,1,0,0,1,0,0,0,1,0,0,0,0,0,0,0,0,0,0,0,0,Guar gum,,0.5,Polypropylene Fiber,,,0.75,,,,,,,,,,,,,470.0,21,0,,https://doi.org/10.1061/JMCEE7.MTENG-19201,10.1061/JMCEE7.MTENG-19201,S13
238,238,Commercial clay,,,,,58.0,40.0,18.0,0.45,OH,0.405,40.5,1172.67,1,0,0,1,0,0,0,1,0,0,0,0,0,0,0,0,0,0,0,0,Guar gum,,0.5,Polypropylene Fiber,,,1.0,,,,,,,,,,,,,520.0,21,0,,https://doi.org/10.1061/JMCEE7.MTENG-19201,10.1061/JMCEE7.MTENG-19201,S13
239,239,Commercial clay,,,,,58.0,40.0,18.0,0.45,OH,0.405,40.5,1172.67,1,0,0,1,0,0,0,0,0,0,0,0,0,0,0,0,0,0,0,0,Guar gum,,1.0,Polypropylene Fiber,,,0.0,,,,,,,,,,,,,160.0,21,0,,https://doi.org/10.1061/JMCEE7.MTENG-19201,10.1061/JMCEE7.MTENG-19201,S13
240,240,Commercial clay,,,,,58.0,40.0,18.0,0.45,OH,0.405,40.5,1172.67,1,0,0,1,0,0,0,1,0,0,0,0,0,0,0,0,0,0,0,0,Guar gum,,1.0,Polypropylene Fiber,,,0.25,,,,,,,,,,,,,240.0,21,0,,https://doi.org/10.1061/JMCEE7.MTENG-19201,10.1061/JMCEE7.MTENG-19201,S13
241,241,Commercial clay,,,,,58.0,40.0,18.0,0.45,OH,0.405,40.5,1172.67,1,0,0,1,0,0,0,1,0,0,0,0,0,0,0,0,0,0,0,0,Guar gum,,1.0,Polypropylene Fiber,,,0.5,,,,,,,,,,,,,380.0,21,0,,https://doi.org/10.1061/JMCEE7.MTENG-19201,10.1061/JMCEE7.MTENG-19201,S13
242,242,Commercial clay,,,,,58.0,40.0,18.0,0.45,OH,0.405,40.5,1172.67,1,0,0,1,0,0,0,1,0,0,0,0,0,0,0,0,0,0,0,0,Guar gum,,1.0,Polypropylene Fiber,,,0.75,,,,,,,,,,,,,430.0,21,0,,https://doi.org/10.1061/JMCEE7.MTENG-19201,10.1061/JMCEE7.MTENG-19201,S13
243,243,Commercial clay,,,,,58.0,40.0,18.0,0.45,OH,0.405,40.5,1172.67,1,0,0,1,0,0,0,1,0,0,0,0,0,0,0,0,0,0,0,0,Guar gum,,1.0,Polypropylene Fiber,,,1.0,,,,,,,,,,,,,470.0,21,0,,https://doi.org/10.1061/JMCEE7.MTENG-19201,10.1061/JMCEE7.MTENG-19201,S13
244,244,"Undavalli in Guntur District, Andhra Pradesh ",5.0,49.0,46.0,2.68,72.0,27.0,45.0,3.0,CH,,,,0,0,0,0,0,0,0,0,0,0,0,0,0,0,0,0,0,0,0,0,Xanthan,,0.0,RHA(rice husk ash),,,0.0,,,,,,,,,,,1510.0,25.0,200.0,7,0,,https://doi.org/10.1051/e3sconf/202339101004,10.1051/e3sconf/202339101004,S11
245,245,"Undavalli in Guntur District, Andhra Pradesh ",5.0,49.0,46.0,2.68,72.0,27.0,45.0,3.0,CH,,,,0,0,0,0,0,0,0,0,0,0,0,0,0,0,0,0,0,0,0,0,Xanthan,,0.0,RHA(rice husk ash),,,0.0,,,,,,,,,,,1510.0,25.0,210.0,14,0,,https://doi.org/10.1051/e3sconf/202339101004,10.1051/e3sconf/202339101004,S11
246,246,"Undavalli in Guntur District, Andhra Pradesh ",5.0,49.0,46.0,2.68,72.0,27.0,45.0,3.0,CH,,,,0,0,0,0,0,0,0,0,0,0,0,0,0,0,0,0,0,0,0,0,Xanthan,,0.0,RHA(rice husk ash),,,0.0,,,,,,,,,,,1510.0,25.0,230.0,28,0,,https://doi.org/10.1051/e3sconf/202339101004,10.1051/e3sconf/202339101004,S11
247,247,"Undavalli in Guntur District, Andhra Pradesh ",5.0,49.0,46.0,2.68,72.0,27.0,45.0,3.0,CH,,,,0,0,0,0,0,0,0,0,0,0,0,0,0,0,0,0,0,0,0,0,Xanthan,,0.0,RHA(rice husk ash),,,0.0,,,,,,,,,,,1510.0,25.0,370.0,56,0,,https://doi.org/10.1051/e3sconf/202339101004,10.1051/e3sconf/202339101004,S11
248,248,"Undavalli in Guntur District, Andhra Pradesh ",5.0,49.0,46.0,2.68,72.0,27.0,45.0,3.0,CH,,,,0,1,0,0,0,0,0,0,1,0,0,0,0,0,0,0,0,0,0,0,Xanthan,,0.6,RHA(rice husk ash),,,10.0,,,,,,,,,,,1500.0,27.0,230.0,7,0,,https://doi.org/10.1051/e3sconf/202339101004,10.1051/e3sconf/202339101004,S11
249,249,"Undavalli in Guntur District, Andhra Pradesh ",5.0,49.0,46.0,2.68,72.0,27.0,45.0,3.0,CH,,,,0,1,0,0,0,0,0,0,1,0,0,0,0,0,0,0,0,0,0,0,Xanthan,,0.6,RHA(rice husk ash),,,10.0,,,,,,,,,,,1500.0,27.0,240.0,14,0,,https://doi.org/10.1051/e3sconf/202339101004,10.1051/e3sconf/202339101004,S11
250,250,"Undavalli in Guntur District, Andhra Pradesh ",5.0,49.0,46.0,2.68,72.0,27.0,45.0,3.0,CH,,,,0,1,0,0,0,0,0,0,1,0,0,0,0,0,0,0,0,0,0,0,Xanthan,,0.6,RHA(rice husk ash),,,10.0,,,,,,,,,,,1500.0,27.0,300.0,28,0,,https://doi.org/10.1051/e3sconf/202339101004,10.1051/e3sconf/202339101004,S11
251,251,"Undavalli in Guntur District, Andhra Pradesh ",5.0,49.0,46.0,2.68,72.0,27.0,45.0,3.0,CH,,,,0,1,0,0,0,0,0,0,1,0,0,0,0,0,0,0,0,0,0,0,Xanthan,,0.6,RHA(rice husk ash),,,10.0,,,,,,,,,,,1500.0,27.0,450.0,56,0,,https://doi.org/10.1051/e3sconf/202339101004,10.1051/e3sconf/202339101004,S11
252,252,"Undavalli in Guntur District, Andhra Pradesh ",5.0,49.0,46.0,2.68,72.0,27.0,45.0,3.0,CH,,,,0,1,0,0,0,0,0,0,1,0,0,0,0,0,0,0,0,0,0,0,Xanthan,,0.6,RHA(rice husk ash),,,20.0,,,,,,,,,,,1480.0,28.3,240.0,7,0,,https://doi.org/10.1051/e3sconf/202339101004,10.1051/e3sconf/202339101004,S11
253,253,"Undavalli in Guntur District, Andhra Pradesh ",5.0,49.0,46.0,2.68,72.0,27.0,45.0,3.0,CH,,,,0,1,0,0,0,0,0,0,1,0,0,0,0,0,0,0,0,0,0,0,Xanthan,,0.6,RHA(rice husk ash),,,20.0,,,,,,,,,,,1480.0,28.3,260.0,14,0,,https://doi.org/10.1051/e3sconf/202339101004,10.1051/e3sconf/202339101004,S11
254,254,"Undavalli in Guntur District, Andhra Pradesh ",5.0,49.0,46.0,2.68,72.0,27.0,45.0,3.0,CH,,,,0,1,0,0,0,0,0,0,1,0,0,0,0,0,0,0,0,0,0,0,Xanthan,,0.6,RHA(rice husk ash),,,20.0,,,,,,,,,,,1480.0,28.3,350.0,28,0,,https://doi.org/10.1051/e3sconf/202339101004,10.1051/e3sconf/202339101004,S11
255,255,"Undavalli in Guntur District, Andhra Pradesh ",5.0,49.0,46.0,2.68,72.0,27.0,45.0,3.0,CH,,,,0,1,0,0,0,0,0,0,1,0,0,0,0,0,0,0,0,0,0,0,Xanthan,,0.6,RHA(rice husk ash),,,20.0,,,,,,,,,,,1480.0,28.3,500.0,56,0,,https://doi.org/10.1051/e3sconf/202339101004,10.1051/e3sconf/202339101004,S11
256,256,"Undavalli in Guntur District, Andhra Pradesh ",5.0,49.0,46.0,2.68,72.0,27.0,45.0,3.0,CH,,,,0,1,0,0,0,0,0,0,1,0,0,0,0,0,0,0,0,0,0,0,Xanthan,,0.6,RHA(rice husk ash),,,30.0,,,,,,,,,,,1450.0,29.5,290.0,7,0,,https://doi.org/10.1051/e3sconf/202339101004,10.1051/e3sconf/202339101004,S11
257,257,"Undavalli in Guntur District, Andhra Pradesh ",5.0,49.0,46.0,2.68,72.0,27.0,45.0,3.0,CH,,,,0,1,0,0,0,0,0,0,1,0,0,0,0,0,0,0,0,0,0,0,Xanthan,,0.6,RHA(rice husk ash),,,30.0,,,,,,,,,,,1450.0,29.5,340.0,14,0,,https://doi.org/10.1051/e3sconf/202339101004,10.1051/e3sconf/202339101004,S11
258,258,"Undavalli in Guntur District, Andhra Pradesh ",5.0,49.0,46.0,2.68,72.0,27.0,45.0,3.0,CH,,,,0,1,0,0,0,0,0,0,1,0,0,0,0,0,0,0,0,0,0,0,Xanthan,,0.6,RHA(rice husk ash),,,30.0,,,,,,,,,,,1450.0,29.5,380.0,28,0,,https://doi.org/10.1051/e3sconf/202339101004,10.1051/e3sconf/202339101004,S11
259,259,"Undavalli in Guntur District, Andhra Pradesh ",5.0,49.0,46.0,2.68,72.0,27.0,45.0,3.0,CH,,,,0,1,0,0,0,0,0,0,1,0,0,0,0,0,0,0,0,0,0,0,Xanthan,,0.6,RHA(rice husk ash),,,30.0,,,,,,,,,,,1450.0,29.5,550.0,56,0,,https://doi.org/10.1051/e3sconf/202339101004,10.1051/e3sconf/202339101004,S11
260,260,"Undavalli in Guntur District, Andhra Pradesh ",5.0,49.0,46.0,2.68,72.0,27.0,45.0,3.0,CH,,,,0,1,0,0,0,0,0,0,1,0,0,0,0,0,0,0,0,0,0,0,Xanthan,,0.6,RHA(rice husk ash),,,40.0,,,,,,,,,,,1430.0,30.5,330.0,7,0,,https://doi.org/10.1051/e3sconf/202339101004,10.1051/e3sconf/202339101004,S11
261,261,"Undavalli in Guntur District, Andhra Pradesh ",5.0,49.0,46.0,2.68,72.0,27.0,45.0,3.0,CH,,,,0,1,0,0,0,0,0,0,1,0,0,0,0,0,0,0,0,0,0,0,Xanthan,,0.6,RHA(rice husk ash),,,40.0,,,,,,,,,,,1430.0,30.5,360.0,14,0,,https://doi.org/10.1051/e3sconf/202339101004,10.1051/e3sconf/202339101004,S11
262,262,"Undavalli in Guntur District, Andhra Pradesh ",5.0,49.0,46.0,2.68,72.0,27.0,45.0,3.0,CH,,,,0,1,0,0,0,0,0,0,1,0,0,0,0,0,0,0,0,0,0,0,Xanthan,,0.6,RHA(rice husk ash),,,40.0,,,,,,,,,,,1430.0,30.5,400.0,28,0,,https://doi.org/10.1051/e3sconf/202339101004,10.1051/e3sconf/202339101004,S11
263,263,"Undavalli in Guntur District, Andhra Pradesh ",5.0,49.0,46.0,2.68,72.0,27.0,45.0,3.0,CH,,,,0,1,0,0,0,0,0,0,1,0,0,0,0,0,0,0,0,0,0,0,Xanthan,,0.6,RHA(rice husk ash),,,40.0,,,,,,,,,,,1430.0,30.5,560.0,56,0,,https://doi.org/10.1051/e3sconf/202339101004,10.1051/e3sconf/202339101004,S11
264,264,"Kuttanad region , Alappuzha, Kerala",6.5,11.5,82.0,2.3,51.0,33.0,18.0,620.0,OH,22.0,22.0,1600.0,0,1,0,0,0,0,0,0,0,1,0,0,0,0,0,0,0,0,0,0,Xanthan,,2.5,Lime,,,5.5,,,,,,,,,,,1380.0,32.0,751.1894,0,0,,https://doi.org/10.1007/s40098-025-01375-4,10.1007/s40098-025-01375-4,S04
265,265,"Kuttanad region , Alappuzha, Kerala",6.5,11.5,82.0,2.3,51.0,33.0,18.0,620.0,OH,22.0,22.0,1600.0,0,1,0,0,0,0,0,0,0,1,0,0,0,0,0,0,0,0,0,0,Xanthan,,2.5,Lime,,,5.5,,,,,,,,,,,1380.0,32.0,1971.137,7,0,,https://doi.org/10.1007/s40098-025-01375-4,10.1007/s40098-025-01375-4,S04
266,266,"Kuttanad region , Alappuzha, Kerala",6.5,11.5,82.0,2.3,51.0,33.0,18.0,620.0,OH,22.0,22.0,1600.0,0,1,0,0,0,0,0,0,0,1,0,0,0,0,0,0,0,0,0,0,Xanthan,,2.5,Lime,,,5.5,,,,,,,,,,,1380.0,32.0,3183.2386,14,0,,https://doi.org/10.1007/s40098-025-01375-4,10.1007/s40098-025-01375-4,S04
267,267,"Kuttanad region , Alappuzha, Kerala",6.5,11.5,82.0,2.3,51.0,33.0,18.0,620.0,OH,22.0,22.0,1600.0,0,1,0,0,0,0,0,0,0,1,0,0,0,0,0,0,0,0,0,0,Xanthan,,2.5,Lime,,,5.5,,,,,,,,,,,1380.0,32.0,3726.53,28,0,,https://doi.org/10.1007/s40098-025-01375-4,10.1007/s40098-025-01375-4,S04
268,268,"Nanjing, Jiangsu Province, China",22.1,71.3,6.6,2.7,33.4,23.3,10.1,40.0,CL,,,,0,0,0,0,0,0,0,0,0,0,0,0,0,0,0,1,0,0,0,0,Guar gum,,0.0,Cement,,,15.0,,,,,,,,,,,,,105.0,3,0,,https://doi.org/10.1080/1064119X.2025.2518484,10.1080/1064119X.2025.2518484,S14
269,269,"Nanjing, Jiangsu Province, China",22.1,71.3,6.6,2.7,33.4,23.3,10.1,40.0,CL,,,,0,0,0,1,0,0,0,0,0,0,0,0,0,0,0,1,0,0,0,0,Guar gum,,0.01,Cement,,,15.0,,,,,,,,,,,,,220.0,3,0,,https://doi.org/10.1080/1064119X.2025.2518484,10.1080/1064119X.2025.2518484,S14
270,270,"Nanjing, Jiangsu Province, China",22.1,71.3,6.6,2.7,33.4,23.3,10.1,40.0,CL,,,,0,0,0,1,0,0,0,0,0,0,0,0,0,0,0,1,0,0,0,0,Guar gum,,0.02,Cement,,,15.0,,,,,,,,,,,,,290.0,3,0,,https://doi.org/10.1080/1064119X.2025.2518484,10.1080/1064119X.2025.2518484,S14
271,271,"Nanjing, Jiangsu Province, China",22.1,71.3,6.6,2.7,33.4,23.3,10.1,40.0,CL,,,,0,0,0,1,0,0,0,0,0,0,0,0,0,0,0,1,0,0,0,0,Guar gum,,0.03,Cement,,,15.0,,,,,,,,,,,,,250.0,3,0,,https://doi.org/10.1080/1064119X.2025.2518484,10.1080/1064119X.2025.2518484,S14
272,272,"Nanjing, Jiangsu Province, China",22.1,71.3,6.6,2.7,33.4,23.3,10.1,40.0,CL,,,,0,0,0,1,0,0,0,0,0,0,0,0,0,0,0,1,0,0,0,0,Guar gum,,0.04,Cement,,,15.0,,,,,,,,,,,,,200.0,3,0,,https://doi.org/10.1080/1064119X.2025.2518484,10.1080/1064119X.2025.2518484,S14
273,273,"Nanjing, Jiangsu Province, China",22.1,71.3,6.6,2.7,33.4,23.3,10.1,40.0,CL,,,,0,0,0,1,0,0,0,0,0,0,0,0,0,0,0,1,0,0,0,0,Guar gum,,0.0,Cement,,,15.0,,,,,,,,,,,,,155.0,7,0,,https://doi.org/10.1080/1064119X.2025.2518484,10.1080/1064119X.2025.2518484,S14
274,274,"Nanjing, Jiangsu Province, China",22.1,71.3,6.6,2.7,33.4,23.3,10.1,40.0,CL,,,,0,0,0,1,0,0,0,0,0,0,0,0,0,0,0,1,0,0,0,0,Guar gum,,0.01,Cement,,,15.0,,,,,,,,,,,,,260.0,7,0,,https://doi.org/10.1080/1064119X.2025.2518484,10.1080/1064119X.2025.2518484,S14
275,275,"Nanjing, Jiangsu Province, China",22.1,71.3,6.6,2.7,33.4,23.3,10.1,40.0,CL,,,,0,0,0,1,0,0,0,0,0,0,0,0,0,0,0,1,0,0,0,0,Guar gum,,0.02,Cement,,,15.0,,,,,,,,,,,,,410.0,7,0,,https://doi.org/10.1080/1064119X.2025.2518484,10.1080/1064119X.2025.2518484,S14
276,276,"Nanjing, Jiangsu Province, China",22.1,71.3,6.6,2.7,33.4,23.3,10.1,40.0,CL,,,,0,0,0,1,0,0,0,0,0,0,0,0,0,0,0,1,0,0,0,0,Guar gum,,0.03,Cement,,,15.0,,,,,,,,,,,,,290.0,7,0,,https://doi.org/10.1080/1064119X.2025.2518484,10.1080/1064119X.2025.2518484,S14
277,277,"Nanjing, Jiangsu Province, China",22.1,71.3,6.6,2.7,33.4,23.3,10.1,40.0,CL,,,,0,0,0,1,0,0,0,0,0,0,0,0,0,0,0,1,0,0,0,0,Guar gum,,0.04,Cement,,,15.0,,,,,,,,,,,,,245.0,7,0,,https://doi.org/10.1080/1064119X.2025.2518484,10.1080/1064119X.2025.2518484,S14
278,278,"Nanjing, Jiangsu Province, China",22.1,71.3,6.6,2.7,33.4,23.3,10.1,40.0,CL,,,,0,0,0,1,0,0,0,0,0,0,0,0,0,0,0,1,0,0,0,0,Guar gum,,0.0,Cement,,,15.0,,,,,,,,,,,,,185.0,14,0,,https://doi.org/10.1080/1064119X.2025.2518484,10.1080/1064119X.2025.2518484,S14
279,279,"Nanjing, Jiangsu Province, China",22.1,71.3,6.6,2.7,33.4,23.3,10.1,40.0,CL,,,,0,0,0,1,0,0,0,0,0,0,0,0,0,0,0,1,0,0,0,0,Guar gum,,0.01,Cement,,,15.0,,,,,,,,,,,,,345.0,14,0,,https://doi.org/10.1080/1064119X.2025.2518484,10.1080/1064119X.2025.2518484,S14
280,280,"Nanjing, Jiangsu Province, China",22.1,71.3,6.6,2.7,33.4,23.3,10.1,40.0,CL,,,,0,0,0,1,0,0,0,0,0,0,0,0,0,0,0,1,0,0,0,0,Guar gum,,0.02,Cement,,,15.0,,,,,,,,,,,,,450.0,14,0,,https://doi.org/10.1080/1064119X.2025.2518484,10.1080/1064119X.2025.2518484,S14
281,281,"Nanjing, Jiangsu Province, China",22.1,71.3,6.6,2.7,33.4,23.3,10.1,40.0,CL,,,,0,0,0,1,0,0,0,0,0,0,0,0,0,0,0,1,0,0,0,0,Guar gum,,0.03,Cement,,,15.0,,,,,,,,,,,,,350.0,14,0,,https://doi.org/10.1080/1064119X.2025.2518484,10.1080/1064119X.2025.2518484,S14
282,282,"Nanjing, Jiangsu Province, China",22.1,71.3,6.6,2.7,33.4,23.3,10.1,40.0,CL,,,,0,0,0,1,0,0,0,0,0,0,0,0,0,0,0,1,0,0,0,0,Guar gum,,0.04,Cement,,,15.0,,,,,,,,,,,,,290.0,14,0,,https://doi.org/10.1080/1064119X.2025.2518484,10.1080/1064119X.2025.2518484,S14
283,283,"Nanjing, Jiangsu Province, China",22.1,71.3,6.6,2.7,33.4,23.3,10.1,40.0,CL,,,,0,0,0,1,0,0,0,0,0,0,0,0,0,0,0,1,0,0,0,0,Guar gum,,0.0,Cement,,,15.0,,,,,,,,,,,,,235.0,28,0,,https://doi.org/10.1080/1064119X.2025.2518484,10.1080/1064119X.2025.2518484,S14
