Repository: bharti19may-ctrl/source-aware-stabilized-soil-ml

﻿# Source-aware machine learning for stabilised expansive soils

This private repository contains the materials needed to support peer review of the manuscript submitted to *Proceedings of the Institution of Civil Engineers - Ground Improvement*.

## Repository contents

- `manuscript/` - final manuscript, PDF check copy and supplementary material.
- `data/` - cleaned modelling dataset and analysis-summary tables used in the manuscript.
- `figures/` - publication figures exported as high-resolution PNG files.
- `documentation/` - audit notes for citation checks, journal-format checks and figure/data packaging.

The repository is private and is intended only for editor or reviewer access when requested.

## Reproducibility note

The dataset is compiled from traceable published sources and contextual open data used as negative-control descriptors. Synthetic records, where discussed in the manuscript, are training-only auxiliary records and are not treated as experimental observations.

## Citation

Please cite the manuscript associated with this repository. Bibliographic details can be updated after acceptance.

# Physics-Constrained Stabilized Soil ML Pipeline

## Input

Place the cleaned or raw CSV file at:

`stabilized_soil_dataset.csv`

The script standardizes common column-name variants, checks missing variables,
flags physically impossible records, engineers geotechnical features, performs
grouped-source validation, tests physical monotonicity, estimates cradle-to-gate
embodied carbon using editable placeholder emission factors, and generates
explainability outputs.

## Selected target

`UCS_kPa`

## Model features

- `Clay_Fraction`
- `Plasticity_Index`
- `OMC`
- `MDD`
- `Water_Content`
- `Curing_Days`
- `Cement_Content`
- `Lime_Content`
- `Fly_Ash_Content`
- `GGBS_Content`
- `A_clay`
- `Delta_w`
- `Binder_Total`
- `Binder_Clay_Ratio`
- `log_curing`

## Reproduction

```bash
pip install -r outputs/requirements.txt
python physics_constrained_stabilized_soil_ml.py
```

## Important LCA note

Emission factors are placeholders and must be replaced with region-specific EPD
or accepted database values before journal submission.

File: physics_constrained_framework/outputs/processed_dataset.csv (part 1 of 12)
universal_id,Source,source_doi,domain_family,response_type,UCS_kPa,CBR,cbr_condition,Curing_Days,soil_id,soil_class,soil_location,sand_pct,silt_pct,Clay_Fraction,gravel_pct,ll_pct,pl_pct,Plasticity_Index,specific_gravity,OMC,MDD,Water_Content,dry_density_gcm3,Cement_Content,Lime_Content,Fly_Ash_Content,GGBS_Content,rice_husk_ash_pct,pond_ash_pct,marble_powder_pct,harha_pct,fgd_gypsum_pct,biopolymer_pct,xanthan_gum_pct,guar_gum_pct,chitosan_pct,lignin_pct,fiber_pct,polypropylene_pct,jute_pct,waste_plastic_pct,sludge_pct,coconut_shell_pct,naoh_pct,na2sio3_pct,alkali_activator_pct,water_binder_ratio,compaction_rate_mm_min,physical_quality_flag,Binder_Content,SiO2,Al2O3,CaO,A_clay,phi_ox,Delta_w,Binder_Total,Binder_Clay_Ratio,log_curing
UCDV1_00001,Luo et al. (2025) open GitHub UCS benchmark,10.1007/s42452-025-07766-9,geopolymer_ash_cementitious,UCS,47.7,,,7.0,,,,,,,,35.5,,21.2,,,1.549,22.8,,100.0,,0.0,0.0,,,,,,,,,,,,,,,,,0.0,0.0,,0.0,,False,,,,,,,,100.0,,2.0794415416798357
UCDV1_00002,Luo et al. (2025) open GitHub UCS benchmark,10.1007/s42452-025-07766-9,geopolymer_ash_cementitious,UCS,95.0,,,7.0,,,,,,,,35.5,,21.2,,,1.549,22.8,,94.0,,4.0,0.0,,,,,,,,,,,,,,,,,0.0,0.0,,0.0,,False,,,,,,,,98.0,,2.0794415416798357
UCDV1_00003,Luo et al. (2025) open GitHub UCS benchmark,10.1007/s42452-025-07766-9,geopolymer_ash_cementitious,UCS,87.0,,,7.0,,,,,,,,35.5,,21.2,,,1.549,22.8,,88.0,,8.0,0.0,,,,,,,,,,,,,,,,,0.0,0.0,,0.0,,False,,,,,,,,96.0,,2.0794415416798357
UCDV1_00004,Luo et al. (2025) open GitHub UCS benchmark,10.1007/s42452-025-07766-9,geopolymer_ash_cementitious,UCS,127.0,,,7.0,,,,,,,,35.5,,21.2,,,1.549,22.8,,82.0,,12.0,0.0,,,,,,,,,,,,,,,,,0.0,0.0,,0.0,,False,,,,,,,,94.0,,2.0794415416798357
UCDV1_00005,Luo et al. (2025) open GitHub UCS benchmark,10.1007/s42452-025-07766-9,geopolymer_ash_cementitious,UCS,173.0,,,7.0,,,,,,,,35.5,,21.2,,,1.549,22.8,,76.0,,16.0,0.0,,,,,,,,,,,,,,,,,0.0,0.0,,0.0,,False,,,,,,,,92.0,,2.0794415416798357
UCDV1_00006,Luo et al. (2025) open GitHub UCS benchmark,10.1007/s42452-025-07766-9,geopolymer_ash_cementitious,UCS,102.0,,,7.0,,,,,,,,35.5,,21.2,,,1.549,22.8,,80.0,,16.0,0.0,,,,,,,,,,,,,,,,,0.0,0.0,,0.0,,False,,,,,,,,96.0,,2.0794415416798357
UCDV1_00007,Luo et al. (2025) open GitHub UCS benchmark,10.1007/s42452-025-07766-9,geopolymer_ash_cementitious,UCS,142.0,,,7.0,,,,,,,,35.5,,21.2,,,1.549,22.8,,75.0,,20.0,0.0,,,,,,,,,,,,,,,,,0.0,0.0,,0.0,,False,,,,,,,,95.0,,2.0794415416798357
UCDV1_00008,Luo et al. (2025) open GitHub UCS benchmark,10.1007/s42452-025-07766-9,geopolymer_ash_cementitious,UCS,173.0,,,7.0,,,,,,,,35.5,,21.2,,,1.549,22.8,,70.0,,24.0,0.0,,,,,,,,,,,,,,,,,0.0,0.0,,0.0,,False,,,,,,,,94.0,,2.0794415416798357
UCDV1_00009,Luo et al. (2025) open GitHub UCS benchmark,10.1007/s42452-025-07766-9,geopolymer_ash_cementitious,UCS,186.0,,,7.0,,,,,,,,35.5,,21.2,,,1.549,22.8,,60.0,,32.0,0.0,,,,,,,,,,,,,,,,,0.0,0.0,,0.0,,False,,,,,,,,92.0,,2.0794415416798357
UCDV1_00010,Luo et al. (2025) open GitHub UCS benchmark,10.1007/s42452-025-07766-9,geopolymer_ash_cementitious,UCS,164.0,,,7.0,,,,,,,,35.5,,21.2,,,1.696,21.57,,100.0,,0.0,0.0,,,,,,,,,,,,,,,,,0.0,0.0,,0.0,,False,,,,,,,,100.0,,2.0794415416798357
UCDV1_00011,Luo et al. (2025) open GitHub UCS benchmark,10.1007/s42452-025-07766-9,geopolymer_ash_cementitious,UCS,1193.0,,,7.0,,,,,,,,35.5,,21.2,,,1.696,21.57,,94.0,,4.0,0.0,,,,,,,,,,,,,,,,,0.0,0.0,,0.0,,False,,,,,,,,98.0,,2.0794415416798357
UCDV1_00012,Luo et al. (2025) open GitHub UCS benchmark,10.1007/s42452-025-07766-9,geopolymer_ash_cementitious,UCS,1247.0,,,7.0,,,,,,,,35.5,,21.2,,,1.696,21.57,,88.0,,8.0,0.0,,,,,,,,,,,,,,,,,0.0,0.0,,0.0,,False,,,,,,,,96.0,,2.0794415416798357
UCDV1_00013,Luo et al. (2025) open GitHub UCS benchmark,10.1007/s42452-025-07766-9,geopolymer_ash_cementitious,UCS,1503.0,,,7.0,,,,,,,,35.5,,21.2,,,1.696,21.57,,82.0,,12.0,0.0,,,,,,,,,,,,,,,,,0.0,0.0,,0.0,,False,,,,,,,,94.0,,2.0794415416798357
UCDV1_00014,Luo et al. (2025) open GitHub UCS benchmark,10.1007/s42452-025-07766-9,geopolymer_ash_cementitious,UCS,1913.0,,,7.0,,,,,,,,35.5,,21.2,,,1.696,21.57,,76.0,,16.0,0.0,,,,,,,,,,,,,,,,,0.0,0.0,,0.0,,False,,,,,,,,92.0,,2.0794415416798357
UCDV1_00015,Luo et al. (2025) open GitHub UCS benchmark,10.1007/s42452-025-07766-9,geopolymer_ash_cementitious,UCS,1239.0,,,7.0,,,,,,,,35.5,,21.2,,,1.696,21.57,,80.0,,16.0,0.0,,,,,,,,,,,,,,,,,0.0,0.0,,0.0,,False,,,,,,,,96.0,,2.0794415416798357
UCDV1_00016,Luo et al. (2025) open GitHub UCS benchmark,10.1007/s42452-025-07766-9,geopolymer_ash_cementitious,UCS,1661.0,,,7.0,,,,,,,,35.5,,21.2,,,1.696,21.57,,75.0,,20.0,0.0,,,,,,,,,,,,,,,,,0.0,0.0,,0.0,,False,,,,,,,,95.0,,2.0794415416798357
UCDV1_00017,Luo et al. (2025) open GitHub UCS benchmark,10.1007/s42452-025-07766-9,geopolymer_ash_cementitious,UCS,1926.0,,,7.0,,,,,,,,35.5,,21.2,,,1.696,21.57,,70.0,,24.0,0.0,,,,,,,,,,,,,,,,,0.0,0.0,,0.0,,False,,,,,,,,94.0,,2.0794415416798357
UCDV1_00018,Luo et al. (2025) open GitHub UCS benchmark,10.1007/s42452-025-07766-9,geopolymer_ash_cementitious,UCS,2063.0,,,7.0,,,,,,,,35.5,,21.2,,,1.696,21.57,,60.0,,32.0,0.0,,,,,,,,,,,,,,,,,0.0,0.0,,0.0,,False,,,,,,,,92.0,,2.0794415416798357
UCDV1_00019,Luo et al. (2025) open GitHub UCS benchmark,10.1007/s42452-025-07766-9,geopolymer_ash_cementitious,UCS,94.1,,,14.0,,,,,,,,35.5,,21.2,,,1.549,22.8,,100.0,,0.0,0.0,,,,,,,,,,,,,,,,,0.0,0.0,,0.0,,False,,,,,,,,100.0,,2.70805020110221
UCDV1_00020,Luo et al. (2025) open GitHub UCS benchmark,10.1007/s42452-025-07766-9,geopolymer_ash_cementitious,UCS,101.0,,,14.0,,,,,,,,35.5,,21.2,,,1.549,22.8,,94.0,,4.0,0.0,,,,,,,,,,,,,,,,,0.0,0.0,,0.0,,False,,,,,,,,98.0,,2.70805020110221
UCDV1_00021,Luo et al. (2025) open GitHub UCS benchmark,10.1007/s42452-025-07766-9,geopolymer_ash_cementitious,UCS,115.0,,,14.0,,,,,,,,35.5,,21.2,,,1.549,22.8,,88.0,,8.0,0.0,,,,,,,,,,,,,,,,,0.0,0.0,,0.0,,False,,,,,,,,96.0,,2.70805020110221
UCDV1_00022,Luo et al. (2025) open GitHub UCS benchmark,10.1007/s42452-025-07766-9,geopolymer_ash_cementitious,UCS,113.0,,,14.0,,,,,,,,35.5,,21.2,,,1.549,22.8,,82.0,,12.0,0.0,,,,,,,,,,,,,,,,,0.0,0.0,,0.0,,False,,,,,,,,94.0,,2.70805020110221
UCDV1_00023,Luo et al. (2025) open GitHub UCS benchmark,10.1007/s42452-025-07766-9,geopolymer_ash_cementitious,UCS,175.0,,,14.0,,,,,,,,35.5,,21.2,,,1.549,22.8,,76.0,,16.0,0.0,,,,,,,,,,,,,,,,,0.0,0.0,,0.0,,False,,,,,,,,92.0,,2.70805020110221
UCDV1_00024,Luo et al. (2025) open GitHub UCS benchmark,10.1007/s42452-025-07766-9,geopolymer_ash_cementitious,UCS,102.0,,,14.0,,,,,,,,35.5,,21.2,,,1.549,22.8,,80.0,,16.0,0.0,,,,,,,,,,,,,,,,,0.0,0.0,,0.0,,False,,,,,,,,96.0,,2.70805020110221
UCDV1_00025,Luo et al. (2025) open GitHub UCS benchmark,10.1007/s42452-025-07766-9,geopolymer_ash_cementitious,UCS,147.0,,,14.0,,,,,,,,35.5,,21.2,,,1.549,22.8,,75.0,,20.0,0.0,,,,,,,,,,,,,,,,,0.0,0.0,,0.0,,False,,,,,,,,95.0,,2.70805020110221
UCDV1_00026,Luo et al. (2025) open GitHub UCS benchmark,10.1007/s42452-025-07766-9,geopolymer_ash_cementitious,UCS,174.0,,,14.0,,,,,,,,35.5,,21.2,,,1.549,22.8,,70.0,,24.0,0.0,,,,,,,,,,,,,,,,,0.0,0.0,,0.0,,False,,,,,,,,94.0,,2.70805020110221
UCDV1_00027,Luo et al. (2025) open GitHub UCS benchmark,10.1007/s42452-025-07766-9,geopolymer_ash_cementitious,UCS,187.0,,,14.0,,,,,,,,35.5,,21.2,,,1.549,22.8,,60.0,,32.0,0.0,,,,,,,,,,,,,,,,,0.0,0.0,,0.0,,False,,,,,,,,92.0,,2.70805020110221
UCDV1_00028,Luo et al. (2025) open GitHub UCS benchmark,10.1007/s42452-025-07766-9,geopolymer_ash_cementitious,UCS,214.0,,,14.0,,,,,,,,35.5,,21.2,,,1.696,21.57,,100.0,,0.0,0.0,,,,,,,,,,,,,,,,,0.0,0.0,,0.0,,False,,,,,,,,100.0,,2.70805020110221
UCDV1_00029,Luo et al. (2025) open GitHub UCS benchmark,10.1007/s42452-025-07766-9,geopolymer_ash_cementitious,UCS,1270.0,,,14.0,,,,,,,,35.5,,21.2,,,1.696,21.57,,94.0,,4.0,0.0,,,,,,,,,,,,,,,,,0.0,0.0,,0.0,,False,,,,,,,,98.0,,2.70805020110221
UCDV1_00030,Luo et al. (2025) open GitHub UCS benchmark,10.1007/s42452-025-07766-9,geopolymer_ash_cementitious,UCS,1229.0,,,14.0,,,,,,,,35.5,,21.2,,,1.696,21.57,,88.0,,8.0,0.0,,,,,,,,,,,,,,,,,0.0,0.0,,0.0,,False,,,,,,,,96.0,,2.70805020110221
UCDV1_00031,Luo et al. (2025) open GitHub UCS benchmark,10.1007/s42452-025-07766-9,geopolymer_ash_cementitious,UCS,1970.0,,,14.0,,,,,,,,35.5,,21.2,,,1.696,21.57,,82.0,,12.0,0.0,,,,,,,,,,,,,,,,,0.0,0.0,,0.0,,False,,,,,,,,94.0,,2.70805020110221
UCDV1_00032,Luo et al. (2025) open GitHub UCS benchmark,10.1007/s42452-025-07766-9,geopolymer_ash_cementitious,UCS,1805.0,,,14.0,,,,,,,,35.5,,21.2,,,1.696,21.57,,76.0,,16.0,0.0,,,,,,,,,,,,,,,,,0.0,0.0,,0.0,,False,,,,,,,,92.0,,2.70805020110221
UCDV1_00033,Luo et al. (2025) open GitHub UCS benchmark,10.1007/s42452-025-07766-9,geopolymer_ash_cementitious,UCS,1372.0,,,14.0,,,,,,,,35.5,,21.2,,,1.696,21.57,,80.0,,16.0,0.0,,,,,,,,,,,,,,,,,0.0,0.0,,0.0,,False,,,,,,,,96.0,,2.70805020110221
UCDV1_00034,Luo et al. (2025) open GitHub UCS benchmark,10.1007/s42452-025-07766-9,geopolymer_ash_cementitious,UCS,1696.0,,,14.0,,,,,,,,35.5,,21.2,,,1.696,21.57,,75.0,,20.0,0.0,,,,,,,,,,,,,,,,,0.0,0.0,,0.0,,False,,,,,,,,95.0,,2.70805020110221
UCDV1_00035,Luo et al. (2025) open GitHub UCS benchmark,10.1007/s42452-025-07766-9,geopolymer_ash_cementitious,UCS,1853.0,,,14.0,,,,,,,,35.5,,21.2,,,1.696,21.57,,70.0,,24.0,0.0,,,,,,,,,,,,,,,,,0.0,0.0,,0.0,,False,,,,,,,,94.0,,2.70805020110221
UCDV1_00036,Luo et al. (2025) open GitHub UCS benchmark,10.1007/s42452-025-07766-9,geopolymer_ash_cementitious,UCS,1996.0,,,14.0,,,,,,,,35.5,,21.2,,,1.696,21.57,,60.0,,32.0,0.0,,,,,,,,,,,,,,,,,0.0,0.0,,0.0,,False,,,,,,,,92.0,,2.70805020110221
UCDV1_00037,Luo et al. (2025) open GitHub UCS benchmark,10.1007/s42452-025-07766-9,geopolymer_ash_cementitious,UCS,128.0,,,28.0,,,,,,,,35.5,,21.2,,,1.549,22.8,,100.0,,0.0,0.0,,,,,,,,,,,,,,,,,0.0,0.0,,0.0,,False,,,,,,,,100.0,,3.367295829986474
UCDV1_00038,Luo et al. (2025) open GitHub UCS benchmark,10.1007/s42452-025-07766-9,geopolymer_ash_cementitious,UCS,105.0,,,28.0,,,,,,,,35.5,,21.2,,,1.549,22.8,,94.0,,4.0,0.0,,,,,,,,,,,,,,,,,0.0,0.0,,0.0,,False,,,,,,,,98.0,,3.367295829986474
UCDV1_00039,Luo et al. (2025) open GitHub UCS benchmark,10.1007/s42452-025-07766-9,geopolymer_ash_cementitious,UCS,117.0,,,28.0,,,,,,,,35.5,,21.2,,,1.549,22.8,,88.0,,8.0,0.0,,,,,,,,,,,,,,,,,0.0,0.0,,0.0,,False,,,,,,,,96.0,,3.367295829986474
UCDV1_00040,Luo et al. (2025) open GitHub UCS benchmark,10.1007/s42452-025-07766-9,geopolymer_ash_cementitious,UCS,176.0,,,28.0,,,,,,,,35.5,,21.2,,,1.549,22.8,,82.0,,12.0,0.0,,,,,,,,,,,,,,,,,0.0,0.0,,0.0,,False,,,,,,,,94.0,,3.367295829986474
UCDV1_00041,Luo et al. (2025) open GitHub UCS benchmark,10.1007/s42452-025-07766-9,geopolymer_ash_cementitious,UCS,187.0,,,28.0,,,,,,,,35.5,,21.2,,,1.549,22.8,,76.0,,16.0,0.0,,,,,,,,,,,,,,,,,0.0,0.0,,0.0,,False,,,,,,,,92.0,,3.367295829986474
UCDV1_00042,Luo et al. (2025) open GitHub UCS benchmark,10.1007/s42452-025-07766-9,geopolymer_ash_cementitious,UCS,134.0,,,28.0,,,,,,,,35.5,,21.2,,,1.549,22.8,,80.0,,16.0,0.0,,,,,,,,,,,,,,,,,0.0,0.0,,0.0,,False,,,,,,,,96.0,,3.367295829986474
UCDV1_00043,Luo et al. (2025) open GitHub UCS benchmark,10.1007/s42452-025-07766-9,geopolymer_ash_cementitious,UCS,150.0,,,28.0,,,,,,,,35.5,,21.2,,,1.549,22.8,,75.0,,20.0,0.0,,,,,,,,,,,,,,,,,0.0,0.0,,0.0,,False,,,,,,,,95.0,,3.367295829986474
UCDV1_00044,Luo et al. (2025) open GitHub UCS benchmark,10.1007/s42452-025-07766-9,geopolymer_ash_cementitious,UCS,175.0,,,28.0,,,,,,,,35.5,,21.2,,,1.549,22.8,,70.0,,24.0,0.0,,,,,,,,,,,,,,,,,0.0,0.0,,0.0,,False,,,,,,,,94.0,,3.367295829986474
UCDV1_00045,Luo et al. (2025) open GitHub UCS benchmark,10.1007/s42452-025-07766-9,geopolymer_ash_cementitious,UCS,192.0,,,28.0,,,,,,,,35.5,,21.2,,,1.549,22.8,,60.0,,32.0,0.0,,,,,,,,,,,,,,,,,0.0,0.0,,0.0,,False,,,,,,,,92.0,,3.367295829986474
UCDV1_00046,Luo et al. (2025) open GitHub UCS benchmark,10.1007/s42452-025-07766-9,geopolymer_ash_cementitious,UCS,196.0,,,28.0,,,,,,,,35.5,,21.2,,,1.696,21.57,,100.0,,0.0,0.0,,,,,,,,,,,,,,,,,0.0,0.0,,0.0,,False,,,,,,,,100.0,,3.367295829986474
UCDV1_00047,Luo et al. (2025) open GitHub UCS benchmark,10.1007/s42452-025-07766-9,geopolymer_ash_cementitious,UCS,1357.0,,,28.0,,,,,,,,35.5,,21.2,,,1.696,21.57,,94.0,,4.0,0.0,,,,,,,,,,,,,,,,,0.0,0.0,,0.0,,False,,,,,,,,98.0,,3.367295829986474
UCDV1_00048,Luo et al. (2025) open GitHub UCS benchmark,10.1007/s42452-025-07766-9,geopolymer_ash_cementitious,UCS,1366.0,,,28.0,,,,,,,,35.5,,21.2,,,1.696,21.57,,88.0,,8.0,0.0,,,,,,,,,,,,,,,,,0.0,0.0,,0.0,,False,,,,,,,,96.0,,3.367295829986474
UCDV1_00049,Luo et al. (2025) open GitHub UCS benchmark,10.1007/s42452-025-07766-9,geopolymer_ash_cementitious,UCS,1826.0,,,28.0,,,,,,,,35.5,,21.2,,,1.696,21.57,,82.0,,12.0,0.0,,,,,,,,,,,,,,,,,0.0,0.0,,0.0,,False,,,,,,,,94.0,,3.367295829986474
UCDV1_00050,Luo et al. (2025) open GitHub UCS benchmark,10.1007/s42452-025-07766-9,geopolymer_ash_cementitious,UCS,1961.0,,,28.0,,,,,,,,35.5,,21.2,,,1.696,21.57,,76.0,,16.0,0.0,,,,,,,,,,,,,,,,,0.0,0.0,,0.0,,False,,,,,,,,92.0,,3.367295829986474
UCDV1_00051,Luo et al. (2025) open GitHub UCS benchmark,10.1007/s42452-025-07766-9,geopolymer_ash_cementitious,UCS,1210.0,,,28.0,,,,,,,,35.5,,21.2,,,1.696,21.57,,80.0,,16.0,0.0,,,,,,,,,,,,,,,,,0.0,0.0,,0.0,,False,,,,,,,,96.0,,3.367295829986474
UCDV1_00052,Luo et al. (2025) open GitHub UCS benchmark,10.1007/s42452-025-07766-9,geopolymer_ash_cementitious,UCS,1796.0,,,28.0,,,,,,,,35.5,,21.2,,,1.696,21.57,,75.0,,20.0,0.0,,,,,,,,,,,,,,,,,0.0,0.0,,0.0,,False,,,,,,,,95.0,,3.367295829986474
UCDV1_00053,Luo et al. (2025) open GitHub UCS benchmark,10.1007/s42452-025-07766-9,geopolymer_ash_cementitious,UCS,2054.0,,,28.0,,,,,,,,35.5,,21.2,,,1.696,21.57,,70.0,,24.0,0.0,,,,,,,,,,,,,,,,,0.0,0.0,,0.0,,False,,,,,,,,94.0,,3.367295829986474
UCDV1_00054,Luo et al. (2025) open GitHub UCS benchmark,10.1007/s42452-025-07766-9,geopolymer_ash_cementitious,UCS,2081.0,,,28.0,,,,,,,,35.5,,21.2,,,1.696,21.57,,60.0,,32.0,0.0,,,,,,,,,,,,,,,,,0.0,0.0,,0.0,,False,,,,,,,,92.0,,3.367295829986474
UCDV1_00055,Luo et al. (2025) open GitHub UCS benchmark,10.1007/s42452-025-07766-9,geopolymer_ash_cementitious,UCS,120.0,,,90.0,,,,,,,,35.5,,21.2,,,1.549,22.8,,100.0,,0.0,0.0,,,,,,,,,,,,,,,,,0.0,0.0,,0.0,,False,,,,,,,,100.0,,4.51085950651685
UCDV1_00056,Luo et al. (2025) open GitHub UCS benchmark,10.1007/s42452-025-07766-9,geopolymer_ash_cementitious,UCS,145.0,,,90.0,,,,,,,,35.5,,21.2,,,1.549,22.8,,94.0,,4.0,0.0,,,,,,,,,,,,,,,,,0.0,0.0,,0.0,,False,,,,,,,,98.0,,4.51085950651685
UCDV1_00057,Luo et al. (2025) open GitHub UCS benchmark,10.1007/s42452-025-07766-9,geopolymer_ash_cementitious,UCS,146.0,,,90.0,,,,,,,,35.5,,21.2,,,1.549,22.8,,88.0,,8.0,0.0,,,,,,,,,,,,,,,,,0.0,0.0,,0.0,,False,,,,,,,,96.0,,4.51085950651685
UCDV1_00058,Luo et al. (2025) open GitHub UCS benchmark,10.1007/s42452-025-07766-9,geopolymer_ash_cementitious,UCS,184.0,,,90.0,,,,,,,,35.5,,21.2,,,1.549,22.8,,82.0,,12.0,0.0,,,,,,,,,,,,,,,,,0.0,0.0,,0.0,,False,,,,,,,,94.0,,4.51085950651685
UCDV1_00059,Luo et al. (2025) open GitHub UCS benchmark,10.1007/s42452-025-07766-9,geopolymer_ash_cementitious,UCS,187.0,,,90.0,,,,,,,,35.5,,21.2,,,1.549,22.8,,76.0,,16.0,0.0,,,,,,,,,,,,,,,,,0.0,0.0,,0.0,,False,,,,,,,,92.0,,4.51085950651685
UCDV1_00060,Luo et al. (2025) open GitHub UCS benchmark,10.1007/s42452-025-07766-9,geopolymer_ash_cementitious,UCS,105.0,,,90.0,,,,,,,,35.5,,21.2,,,1.549,22.8,,80.0,,16.0,0.0,,,,,,,,,,,,,,,,,0.0,0.0,,0.0,,False,,,,,,,,96.0,,4.51085950651685
UCDV1_00061,Luo et al. (2025) open GitHub UCS benchmark,10.1007/s42452-025-07766-9,geopolymer_ash_cementitious,UCS,166.0,,,90.0,,,,,,,,35.5,,21.2,,,1.549,22.8,,75.0,,20.0,0.0,,,,,,,,,,,,,,,,,0.0,0.0,,0.0,,False,,,,,,,,95.0,,4.51085950651685
UCDV1_00062,Luo et al. (2025) open GitHub UCS benchmark,10.1007/s42452-025-07766-9,geopolymer_ash_cementitious,UCS,190.0,,,90.0,,,,,,,,35.5,,21.2,,,1.549,22.8,,70.0,,24.0,0.0,,,,,,,,,,,,,,,,,0.0,0.0,,0.0,,False,,,,,,,,94.0,,4.51085950651685
UCDV1_00063,Luo et al. (2025) open GitHub UCS benchmark,10.1007/s42452-025-07766-9,geopolymer_ash_cementitious,UCS,194.0,,,90.0,,,,,,,,35.5,,21.2,,,1.549,22.8,,60.0,,32.0,0.0,,,,,,,,,,,,,,,,,0.0,0.0,,0.0,,False,,,,,,,,92.0,,4.51085950651685
UCDV1_00064,Luo et al. (2025) open GitHub UCS benchmark,10.1007/s42452-025-07766-9,geopolymer_ash_cementitious,UCS,221.0,,,90.0,,,,,,,,35.5,,21.2,,,1.696,21.57,,100.0,,0.0,0.0,,,,,,,,,,,,,,,,,0.0,0.0,,0.0,,False,,,,,,,,100.0,,4.51085950651685
UCDV1_00065,Luo et al. (2025) open GitHub UCS benchmark,10.1007/s42452-025-07766-9,geopolymer_ash_cementitious,UCS,1525.0,,,90.0,,,,,,,,35.5,,21.2,,,1.696,21.57,,94.0,,4.0,0.0,,,,,,,,,,,,,,,,,0.0,0.0,,0.0,,False,,,,,,,,98.0,,4.51085950651685
UCDV1_00066,Luo et al. (2025) open GitHub UCS benchmark,10.1007/s42452-025-07766-9,geopolymer_ash_cementitious,UCS,1480.0,,,90.0,,,,,,,,35.5,,21.2,,,1.696,21.57,,88.0,,8.0,0.0,,,,,,,,,,,,,,,,,0.0,0.0,,0.0,,False,,,,,,,,96.0,,4.51085950651685
UCDV1_00067,Luo et al. (2025) open GitHub UCS benchmark,10.1007/s42452-025-07766-9,geopolymer_ash_cementitious,UCS,1934.0,,,90.0,,,,,,,,35.5,,21.2,,,1.696,21.57,,82.0,,12.0,0.0,,,,,,,,,,,,,,,,,0.0,0.0,,0.0,,False,,,,,,,,94.0,,4.51085950651685
UCDV1_00068,Luo et al. (2025) open GitHub UCS benchmark,10.1007/s42452-025-07766-9,geopolymer_ash_cementitious,UCS,2054.0,,,90.0,,,,,,,,35.5,,21.2,,,1.696,21.57,,76.0,,16.0,0.0,,,,,,,,,,,,,,,,,0.0,0.0,,0.0,,False,,,,,,,,92.0,,4.51085950651685
UCDV1_00069,Luo et al. (2025) open GitHub UCS benchmark,10.1007/s42452-025-07766-9,geopolymer_ash_cementitious,UCS,1394.0,,,90.0,,,,,,,,35.5,,21.2,,,1.696,21.57,,80.0,,16.0,0.0,,,,,,,,,,,,,,,,,0.0,0.0,,0.0,,False,,,,,,,,96.0,,4.51085950651685
UCDV1_00070,Luo et al. (2025) open GitHub UCS benchmark,10.1007/s42452-025-07766-9,geopolymer_ash_cementitious,UCS,1830.0,,,90.0,,,,,,,,35.5,,21.2,,,1.696,21.57,,75.0,,20.0,0.0,,,,,,,,,,,,,,,,,0.0,0.0,,0.0,,False,,,,,,,,95.0,,4.51085950651685
UCDV1_00071,Luo et al. (2025) open GitHub UCS benchmark,10.1007/s42452-025-07766-9,geopolymer_ash_cementitious,UCS,2083.0,,,90.0,,,,,,,,35.5,,21.2,,,1.696,21.57,,70.0,,24.0,0.0,,,,,,,,,,,,,,,,,0.0,0.0,,0.0,,False,,,,,,,,94.0,,4.51085950651685
UCDV1_00072,Luo et al. (2025) open GitHub UCS benchmark,10.1007/s42452-025-07766-9,geopolymer_ash_cementitious,UCS,2163.0,,,90.0,,,,,,,,35.5,,21.2,,,1.696,21.57,,60.0,,32.0,0.0,,,,,,,,,,,,,,,,,0.0,0.0,,0.0,,False,,,,,,,,92.0,,4.51085950651685
UCDV1_00073,Luo et al. (2025) open GitHub UCS benchmark,10.1007/s42452-025-07766-9,geopolymer_ash_cementitious,UCS,210.0,,,120.0,,,,,,,,35.5,,21.2,,,1.549,22.8,,100.0,,0.0,0.0,,,,,,,,,,,,,,,,,0.0,0.0,,0.0,,False,,,,,,,,100.0,,4.795790545596741
UCDV1_00074,Luo et al. (2025) open GitHub UCS benchmark,10.1007/s42452-025-07766-9,geopolymer_ash_cementitious,UCS,150.0,,,120.0,,,,,,,,35.5,,21.2,,,1.549,22.8,,94.0,,4.0,0.0,,,,,,,,,,,,,,,,,0.0,0.0,,0.0,,False,,,,,,,,98.0,,4.795790545596741
UCDV1_00075,Luo et al. (2025) open GitHub UCS benchmark,10.1007/s42452-025-07766-9,geopolymer_ash_cementitious,UCS,156.0,,,120.0,,,,,,,,35.5,,21.2,,,1.549,22.8,,88.0,,8.0,0.0,,,,,,,,,,,,,,,,,0.0,0.0,,0.0,,False,,,,,,,,96.0,,4.795790545596741
UCDV1_00076,Luo et al. (2025) open GitHub UCS benchmark,10.1007/s42452-025-07766-9,geopolymer_ash_cementitious,UCS,182.0,,,120.0,,,,,,,,35.5,,21.2,,,1.549,22.8,,82.0,,12.0,0.0,,,,,,,,,,,,,,,,,0.0,0.0,,0.0,,False,,,,,,,,94.0,,4.795790545596741
UCDV1_00077,Luo et al. (2025) open GitHub UCS benchmark,10.1007/s42452-025-07766-9,geopolymer_ash_cementitious,UCS,191.0,,,120.0,,,,,,,,35.5,,21.2,,,1.549,22.8,,76.0,,16.0,0.0,,,,,,,,,,,,,,,,,0.0,0.0,,0.0,,False,,,,,,,,92.0,,4.795790545596741
UCDV1_00078,Luo et al. (2025) open GitHub UCS benchmark,10.1007/s42452-025-07766-9,geopolymer_ash_cementitious,UCS,112.0,,,120.0,,,,,,,,35.5,,21.2,,,1.549,22.8,,80.0,,16.0,0.0,,,,,,,,,,,,,,,,,0.0,0.0,,0.0,,False,,,,,,,,96.0,,4.795790545596741
UCDV1_00079,Luo et al. (2025) open GitHub UCS benchmark,10.1007/s42452-025-07766-9,geopolymer_ash_cementitious,UCS,170.0,,,120.0,,,,,,,,35.5,,21.2,,,1.549,22.8,,75.0,,20.0,0.0,,,,,,,,,,,,,,,,,0.0,0.0,,0.0,,False,,,,,,,,95.0,,4.795790545596741
UCDV1_00080,Luo et al. (2025) open GitHub UCS benchmark,10.1007/s42452-025-07766-9,geopolymer_ash_cementitious,UCS,205.0,,,120.0,,,,,,,,35.5,,21.2,,,1.549,22.8,,70.0,,24.0,0.0,,,,,,,,,,,,,,,,,0.0,0.0,,0.0,,False,,,,,,,,94.0,,4.795790545596741
UCDV1_00081,Luo et al. (2025) open GitHub UCS benchmark,10.1007/s42452-025-07766-9,geopolymer_ash_cementitious,UCS,210.0,,,120.0,,,,,,,,35.5,,21.2,,,1.549,22.8,,60.0,,32.0,0.0,,,,,,,,,,,,,,,,,0.0,0.0,,0.0,,False,,,,,,,,92.0,,4.795790545596741
UCDV1_00082,Luo et al. (2025) open GitHub UCS benchmark,10.1007/s42452-025-07766-9,geopolymer_ash_cementitious,UCS,188.0,,,120.0,,,,,,,,35.5,,21.2,,,1.696,21.57,,100.0,,0.0,0.0,,,,,,,,,,,,,,,,,0.0,0.0,,0.0,,False,,,,,,,,100.0,,4.795790545596741
UCDV1_00083,Luo et al. (2025) open GitHub UCS benchmark,10.1007/s42452-025-07766-9,geopolymer_ash_cementitious,UCS,1616.0,,,120.0,,,,,,,,35.5,,21.2,,,1.696,21.57,,94.0,,4.0,0.0,,,,,,,,,,,,,,,,,0.0,0.0,,0.0,,False,,,,,,,,98.0,,4.795790545596741
UCDV1_00084,Luo et al. (2025) open GitHub UCS benchmark,10.1007/s42452-025-07766-9,geopolymer_ash_cementitious,UCS,1535.0,,,120.0,,,,,,,,35.5,,21.2,,,1.696,21.57,,88.0,,8.0,0.0,,,,,,,,,,,,,,,,,0.0,0.0,,0.0,,False,,,,,,,,96.0,,4.795790545596741
UCDV1_00085,Luo et al. (2025) open GitHub UCS benchmark,10.1007/s42452-025-07766-9,geopolymer_ash_cementitious,UCS,2024.0,,,120.0,,,,,,,,35.5,,21.2,,,1.696,21.57,,82.0,,12.0,0.0,,,,,,,,,,,,,,,,,0.0,0.0,,0.0,,False,,,,,,,,94.0,,4.795790545596741
UCDV1_00086,Luo et al. (2025) open GitHub UCS benchmark,10.1007/s42452-025-07766-9,geopolymer_ash_cementitious,UCS,2091.0,,,120.0,,,,,,,,35.5,,21.2,,,1.696,21.57,,76.0,,16.0,0.0,,,,,,,,,,,,,,,,,0.0,0.0,,0.0,,False,,,,,,,,92.0,,4.795790545596741
UCDV1_00087,Luo et al. (2025) open GitHub UCS benchmark,10.1007/s42452-025-07766-9,geopolymer_ash_cementitious,UCS,1472.0,,,120.0,,,,,,,,35.5,,21.2,,,1.696,21.57,,80.0,,16.0,0.0,,,,,,,,,,,,,,,,,0.0,0.0,,0.0,,False,,,,,,,,96.0,,4.795790545596741
UCDV1_00088,Luo et al. (2025) open GitHub UCS benchmark,10.1007/s42452-025-07766-9,geopolymer_ash_cementitious,UCS,1837.0,,,120.0,,,,,,,,35.5,,21.2,,,1.696,21.57,,75.0,,20.0,0.0,,,,,,,,,,,,,,,,,0.0,0.0,,0.0,,False,,,,,,,,95.0,,4.795790545596741
UCDV1_00089,Luo et al. (2025) open GitHub UCS benchmark,10.1007/s42452-025-07766-9,geopolymer_ash_cementitious,UCS,2072.0,,,120.0,,,,,,,,35.5,,21.2,,,1.696,21.57,,70.0,,24.0,0.0,,,,,,,,,,,,,,,,,0.0,0.0,,0.0,,False,,,,,,,,94.0,,4.795790545596741
UCDV1_00090,Luo et al. (2025) open GitHub UCS benchmark,10.1007/s42452-025-07766-9,geopolymer_ash_cementitious,UCS,2195.0,,,120.0,,,,,,,,35.5,,21.2,,,1.696,21.57,,60.0,,32.0,0.0,,,,,,,,,,,,,,,,,0.0,0.0,,0.0,,False,,,,,,,,92.0,,4.795790545596741
UCDV1_00091,Luo et al. (2025) open GitHub UCS benchmark,10.1007/s42452-025-07766-9,geopolymer_ash_cementitious,UCS,137.123,,,1.0,,,,,,,,51.24,,26.69,,,1.679,19.62,,100.0,,0.0,0.0,,,,,,,,,,,,,,,,,0.0,0.0,,0.0,,False,,,,,,,,100.0,,0.6931471805599453
UCDV1_00092,Luo et al. (2025) open GitHub UCS benchmark,10.1007/s42452-025-07766-9,geopolymer_ash_cementitious,UCS,151.69070000000002,,,1.0,,,,,,,,51.24,,26.69,,,1.68061,19.62,,90.0,,0.0,10.0,,,,,,,,,,,,,,,,,0.0,0.0,,0.0,,False,,,,,,,,100.0,,0.6931471805599453
UCDV1_00093,Luo et al. (2025) open GitHub UCS benchmark,10.1007/s42452-025-07766-9,geopolymer_ash_cementitious,UCS,168.26773,,,1.0,,,,,,,,51.24,,26.69,,,1.69269,19.62,,85.0,,0.0,15.0,,,,,,,,,,,,,,,,,0.0,0.0,,0.0,,False,,,,,,,,100.0,,0.6931471805599453
UCDV1_00094,Luo et al. (2025) open GitHub UCS benchmark,10.1007/s42452-025-07766-9,geopolymer_ash_cementitious,UCS,156.71404,,,1.0,,,,,,,,51.24,,26.69,,,1.69043,19.62,,80.0,,0.0,20.0,,,,,,,,,,,,,,,,,0.0,0.0,,0.0,,False,,,,,,,,100.0,,0.6931471805599453
UCDV1_00095,Luo et al. (2025) open GitHub UCS benchmark,10.1007/s42452-025-07766-9,geopolymer_ash_cementitious,UCS,144.15568000000002,,,1.0,,,,,,,,51.24,,26.69,,,1.68589,19.62,,75.0,,0.0,25.0,,,,,,,,,,,,,,,,,0.0,0.0,,0.0,,False,,,,,,,,100.0,,0.6931471805599453
UCDV1_00096,Luo et al. (2025) open GitHub UCS benchmark,10.1007/s42452-025-07766-9,geopolymer_ash_cementitious,UCS,330.52171000000004,,,7.0,,,,,,,,51.24,,26.69,,,1.679,19.62,,100.0,,0.0,0.0,,,,,,,,,,,,,,,,,0.0,0.0,,0.0,,False,,,,,,,,100.0,,2.0794415416798357
UCDV1_00097,Luo et al. (2025) open GitHub UCS benchmark,10.1007/s42452-025-07766-9,geopolymer_ash_cementitious,UCS,619.36395,,,7.0,,,,,,,,51.24,,26.69,,,1.68061,19.62,,90.0,,0.0,10.0,,,,,,,,,,,,,,,,,0.0,0.0,,0.0,,False,,,,,,,,100.0,,2.0794415416798357
UCDV1_00098,Luo et al. (2025) open GitHub UCS benchmark,10.1007/s42452-025-07766-9,geopolymer_ash_cementitious,UCS,787.14361,,,7.0,,,,,,,,51.24,,26.69,,,1.69269,19.62,,85.0,,0.0,15.0,,,,,,,,,,,,,,,,,0.0,0.0,,0.0,,False,,,,,,,,100.0,,2.0794415416798357
UCDV1_00099,Luo et al. (2025) open GitHub UCS benchmark,10.1007/s42452-025-07766-9,geopolymer_ash_cementitious,UCS,703.25378,,,7.0,,,,,,,,51.24,,26.69,,,1.69043,19.62,,80.0,,0.0,20.0,,,,,,,,,,,,,,,,,0.0,0.0,,0.0,,False,,,,,,,,100.0,,2.0794415416798357
UCDV1_00100,Luo et al. (2025) open GitHub UCS benchmark,10.1007/s42452-025-07766-9,geopolymer_ash_cementitious,UCS,678.6394,,,7.0,,,,,,,,51.24,,26.69,,,1.68589,19.62,,75.0,,0.0,25.0,,,,,,,,,,,,,,,,,0.0,0.0,,0.0,,False,,,,,,,,100.0,,2.0794415416798357
UCDV1_00101,Luo et al. (2025) open GitHub UCS benchmark,10.1007/s42452-025-07766-9,geopolymer_ash_cementitious,UCS,811.7579900000001,,,28.0,,,,,,,,51.24,,26.69,,,1.679,19.62,,100.0,,0.0,0.0,,,,,,,,,,,,,,,,,0.0,0.0,,0.0,,False,,,,,,,,100.0,,3.367295829986474
UCDV1_00102,Luo et al. (2025) open GitHub UCS benchmark,10.1007/s42452-025-07766-9,geopolymer_ash_cementitious,UCS,922.77388,,,28.0,,,,,,,,51.24,,26.69,,,1.68061,19.62,,90.0,,0.0,10.0,,,,,,,,,,,,,,,,,0.0,0.0,,0.0,,False,,,,,,,,100.0,,3.367295829986474
UCDV1_00103,Luo et al. (2025) open GitHub UCS benchmark,10.1007/s42452-025-07766-9,geopolymer_ash_cementitious,UCS,1076.99051,,,28.0,,,,,,,,51.24,,26.69,,,1.69269,19.62,,85.0,,0.0,15.0,,,,,,,,,,,,,,,,,0.0,0.0,,0.0,,False,,,,,,,,100.0,,3.367295829986474
UCDV1_00104,Luo et al. (2025) open GitHub UCS benchmark,10.1007/s42452-025-07766-9,geopolymer_ash_cementitious,UCS,1027.25941,,,28.0,,,,,,,,51.24,,26.69,,,1.69043,19.62,,80.0,,0.0,20.0,,,,,,,,,,,,,,,,,0.0,0.0,,0.0,,False,,,,,,,,100.0,,3.367295829986474
UCDV1_00105,Luo et al. (2025) open GitHub UCS benchmark,10.1007/s42452-025-07766-9,geopolymer_ash_cementitious,UCS,1002.1427,,,28.0,,,,,,,,51.24,,26.69,,,1.68589,19.62,,75.0,,0.0,25.0,,,,,,,,,,,,,,,,,0.0,0.0,,0.0,,False,,,,,,,,100.0,,3.367295829986474
UCDV1_00106,Luo et al. (2025) open GitHub UCS benchmark,10.1007/s42452-025-07766-9,geopolymer_ash_cementitious,UCS,98.0,,,0.0,,,,,,,,91.0,,58.0,,,1.38681404964998,27.0,,100.0,,0.0,0.0,,,,,,,,,,,,,,,,,0.0,0.0,,0.0,,False,,,,,,,,100.0,,0.0
UCDV1_00107,Luo et al. (2025) open GitHub UCS benchmark,10.1007/s42452-025-07766-9,geopolymer_ash_cementitious,UCS,117.0,,,0.0,,,,,,,,79.0,,45.0,,,1.46839134668822,24.6,,90.0,,0.0,10.0,,,,,,,,,,,,,,,,,0.0,0.0,,0.0,,False,,,,,,,,100.0,,0.0
UCDV1_00108,Luo et al. (2025) open GitHub UCS benchmark,10.1007/s42452-025-07766-9,geopolymer_ash_cementitious,UCS,125.0,,,0.0,,,,,,,,72.0,,36.0,,,1.49898283307755,24.0,,80.0,,0.0,20.0,,,,,,,,,,,,,,,,,0.0,0.0,,0.0,,False,,,,,,,,100.0,,0.0
UCDV1_00109,Luo et al. (2025) open GitHub UCS benchmark,10.1007/s42452-025-07766-9,geopolymer_ash_cementitious,UCS,147.0,,,0.0,,,,,,,,67.0,,28.0,,,1.51937715733711,22.6,,70.0,,0.0,30.0,,,,,,,,,,,,,,,,,0.0,0.0,,0.0,,False,,,,,,,,100.0,,0.0
UCDV1_00110,Luo et al. (2025) open GitHub UCS benchmark,10.1007/s42452-025-07766-9,geopolymer_ash_cementitious,UCS,138.0,,,0.0,,,,,,,,63.0,,24.0,,,1.52957431946689,22.2,,60.0,,0.0,40.0,,,,,,,,,,,,,,,,,0.0,0.0,,0.0,,False,,,,,,,,100.0,,0.0
UCDV1_00111,Luo et al. (2025) open GitHub UCS benchmark,10.1007/s42452-025-07766-9,geopolymer_ash_cementitious,UCS,132.0,,,0.0,,,,,,,,61.0,,20.0,,,1.51937715733711,21.8,,50.0,,0.0,50.0,,,,,,,,,,,,,,,,,0.0,0.0,,0.0,,False,,,,,,,,100.0,,0.0
UCDV1_00112,Luo et al. (2025) open GitHub UCS benchmark,10.1007/s42452-025-07766-9,geopolymer_ash_cementitious,UCS,98.0,,,3.0,,,,,,,,91.0,,58.0,,,1.38681404964998,27.0,,100.0,,0.0,0.0,,,,,,,,,,,,,,,,,0.0,0.0,,0.0,,False,,,,,,,,100.0,,1.3862943611198906
UCDV1_00113,Luo et al. (2025) open GitHub UCS benchmark,10.1007/s42452-025-07766-9,geopolymer_ash_cementitious,UCS,150.0,,,3.0,,,,,,,,79.0,,45.0,,,1.46839134668822,24.6,,90.0,,0.0,10.0,,,,,,,,,,,,,,,,,0.0,0.0,,0.0,,False,,,,,,,,100.0,,1.3862943611198906
UCDV1_00114,Luo et al. (2025) open GitHub UCS benchmark,10.1007/s42452-025-07766-9,geopolymer_ash_cementitious,UCS,167.0,,,3.0,,,,,,,,72.0,,36.0,,,1.49898283307755,24.0,,80.0,,0.0,20.0,,,,,,,,,,,,,,,,,0.0,0.0,,0.0,,False,,,,,,,,100.0,,1.3862943611198906
UCDV1_00115,Luo et al. (2025) open GitHub UCS benchmark,10.1007/s42452-025-07766-9,geopolymer_ash_cementitious,UCS,259.0,,,3.0,,,,,,,,67.0,,28.0,,,1.51937715733711,22.6,,70.0,,0.0,30.0,,,,,,,,,,,,,,,,,0.0,0.0,,0.0,,False,,,,,,,,100.0,,1.3862943611198906
UCDV1_00116,Luo et al. (2025) open GitHub UCS benchmark,10.1007/s42452-025-07766-9,geopolymer_ash_cementitious,UCS,197.0,,,3.0,,,,,,,,63.0,,24.0,,,1.52957431946689,22.2,,60.0,,0.0,40.0,,,,,,,,,,,,,,,,,0.0,0.0,,0.0,,False,,,,,,,,100.0,,1.3862943611198906
UCDV1_00117,Luo et al. (2025) open GitHub UCS benchmark,10.1007/s42452-025-07766-9,geopolymer_ash_cementitious,UCS,140.0,,,3.0,,,,,,,,61.0,,20.0,,,1.51937715733711,21.8,,50.0,,0.0,50.0,,,,,,,,,,,,,,,,,0.0,0.0,,0.0,,False,,,,,,,,100.0,,1.3862943611198906
UCDV1_00118,Luo et al. (2025) open GitHub UCS benchmark,10.1007/s42452-025-07766-9,geopolymer_ash_cementitious,UCS,98.0,,,7.0,,,,,,,,91.0,,58.0,,,1.38681404964998,27.0,,100.0,,0.0,0.0,,,,,,,,,,,,,,,,,0.0,0.0,,0.0,,False,,,,,,,,100.0,,2.0794415416798357
UCDV1_00119,Luo et al. (2025) open GitHub UCS benchmark,10.1007/s42452-025-07766-9,geopolymer_ash_cementitious,UCS,219.0,,,7.0,,,,,,,,79.0,,45.0,,,1.46839134668822,24.6,,90.0,,0.0,10.0,,,,,,,,,,,,,,,,,0.0,0.0,,0.0,,False,,,,,,,,100.0,,2.0794415416798357
UCDV1_00120,Luo et al. (2025) open GitHub UCS benchmark,10.1007/s42452-025-07766-9,geopolymer_ash_cementitious,UCS,267.0,,,7.0,,,,,,,,72.0,,36.0,,,1.49898283307755,24.0,,80.0,,0.0,20.0,,,,,,,,,,,,,,,,,0.0,0.0,,0.0,,False,,,,,,,,100.0,,2.0794415416798357
UCDV1_00121,Luo et al. (2025) open GitHub UCS benchmark,10.1007/s42452-025-07766-9,geopolymer_ash_cementitious,UCS,335.0,,,7.0,,,,,,,,67.0,,28.0,,,1.51937715733711,22.6,,70.0,,0.0,30.0,,,,,,,,,,,,,,,,,0.0,0.0,,0.0,,False,,,,,,,,100.0,,2.0794415416798357
UCDV1_00122,Luo et al. (2025) open GitHub UCS benchmark,10.1007/s42452-025-07766-9,geopolymer_ash_cementitious,UCS,377.0,,,7.0,,,,,,,,63.0,,24.0,,,1.52957431946689,22.2,,60.0,,0.0,40.0,,,,,,,,,,,,,,,,,0.0,0.0,,0.0,,False,,,,,,,,100.0,,2.0794415416798357
UCDV1_00123,Luo et al. (2025) open GitHub UCS benchmark,10.1007/s42452-025-07766-9,geopolymer_ash_cementitious,UCS,316.0,,,7.0,,,,,,,,61.0,,20.0,,,1.51937715733711,21.8,,50.0,,0.0,50.0,,,,,,,,,,,,,,,,,0.0,0.0,,0.0,,False,,,,,,,,100.0,,2.0794415416798357
UCDV1_00124,Luo et al. (2025) open GitHub UCS benchmark,10.1007/s42452-025-07766-9,geopolymer_ash_cementitious,UCS,98.0,,,14.0,,,,,,,,91.0,,58.0,,,1.38681404964998,27.0,,100.0,,0.0,0.0,,,,,,,,,,,,,,,,,0.0,0.0,,0.0,,False,,,,,,,,100.0,,2.70805020110221
UCDV1_00125,Luo et al. (2025) open GitHub UCS benchmark,10.1007/s42452-025-07766-9,geopolymer_ash_cementitious,UCS,271.0,,,14.0,,,,,,,,79.0,,45.0,,,1.46839134668822,24.6,,90.0,,0.0,10.0,,,,,,,,,,,,,,,,,0.0,0.0,,0.0,,False,,,,,,,,100.0,,2.70805020110221
UCDV1_00126,Luo et al. (2025) open GitHub UCS benchmark,10.1007/s42452-025-07766-9,geopolymer_ash_cementitious,UCS,422.0,,,14.0,,,,,,,,72.0,,36.0,,,1.49898283307755,24.0,,80.0,,0.0,20.0,,,,,,,,,,,,,,,,,0.0,0.0,,0.0,,False,,,,,,,,100.0,,2.70805020110221
UCDV1_00127,Luo et al. (2025) open GitHub UCS benchmark,10.1007/s42452-025-07766-9,geopolymer_ash_cementitious,UCS,452.0,,,14.0,,,,,,,,67.0,,28.0,,,1.51937715733711,22.6,,70.0,,0.0,30.0,,,,,,,,,,,,,,,,,0.0,0.0,,0.0,,False,,,,,,,,100.0,,2.70805020110221
UCDV1_00128,Luo et al. (2025) open GitHub UCS benchmark,10.1007/s42452-025-07766-9,geopolymer_ash_cementitious,UCS,529.0,,,14.0,,,,,,,,63.0,,24.0,,,1.52957431946689,22.2,,60.0,,0.0,40.0,,,,,,,,,,,,,,,,,0.0,0.0,,0.0,,False,,,,,,,,100.0,,2.70805020110221
UCDV1_00129,Luo et al. (2025) open GitHub UCS benchmark,10.1007/s42452-025-07766-9,geopolymer_ash_cementitious,UCS,502.0,,,14.0,,,,,,,,61.0,,20.0,,,1.51937715733711,21.8,,50.0,,0.0,50.0,,,,,,,,,,,,,,,,,0.0,0.0,,0.0,,False,,,,,,,,100.0,,2.70805020110221
UCDV1_00130,Luo et al. (2025) open GitHub UCS benchmark,10.1007/s42452-025-07766-9,geopolymer_ash_cementitious,UCS,98.0,,,28.0,,,,,,,,91.0,,58.0,,,1.38681404964998,27.0,,100.0,,0.0,0.0,,,,,,,,,,,,,,,,,0.0,0.0,,0.0,,False,,,,,,,,100.0,,3.367295829986474
UCDV1_00131,Luo et al. (2025) open GitHub UCS benchmark,10.1007/s42452-025-07766-9,geopolymer_ash_cementitious,UCS,282.0,,,28.0,,,,,,,,79.0,,45.0,,,1.46839134668822,24.6,,90.0,,0.0,10.0,,,,,,,,,,,,,,,,,0.0,0.0,,0.0,,False,,,,,,,,100.0,,3.367295829986474
UCDV1_00132,Luo et al. (2025) open GitHub UCS benchmark,10.1007/s42452-025-07766-9,geopolymer_ash_cementitious,UCS,470.0,,,28.0,,,,,,,,72.0,,36.0,,,1.49898283307755,24.0,,80.0,,0.0,20.0,,,,,,,,,,,,,,,,,0.0,0.0,,0.0,,False,,,,,,,,100.0,,3.367295829986474
UCDV1_00133,Luo et al. (2025) open GitHub UCS benchmark,10.1007/s42452-025-07766-9,geopolymer_ash_cementitious,UCS,514.0,,,28.0,,,,,,,,67.0,,28.0,,,1.51937715733711,22.6,,70.0,,0.0,30.0,,,,,,,,,,,,,,,,,0.0,0.0,,0.0,,False,,,,,,,,100.0,,3.367295829986474
UCDV1_00134,Luo et al. (2025) open GitHub UCS benchmark,10.1007/s42452-025-07766-9,geopolymer_ash_cementitious,UCS,585.0,,,28.0,,,,,,,,63.0,,24.0,,,1.52957431946689,22.2,,60.0,,0.0,40.0,,,,,,,,,,,,,,,,,0.0,0.0,,0.0,,False,,,,,,,,100.0,,3.367295829986474
UCDV1_00135,Luo et al. (2025) open GitHub UCS benchmark,10.1007/s42452-025-07766-9,geopolymer_ash_cementitious,UCS,518.0,,,28.0,,,,,,,,61.0,,20.0,,,1.51937715733711,21.8,,50.0,,0.0,50.0,,,,,,,,,,,,,,,,,0.0,0.0,,0.0,,False,,,,,,,,100.0,,3.367295829986474
UCDV1_00136,Luo et al. (2025) open GitHub UCS benchmark,10.1007/s42452-025-07766-9,geopolymer_ash_cementitious,UCS,320.0,,,0.0,,,,,,,,78.0,,45.0,,,1.68061224489796,19.0,,0.0,,0.0,100.0,,,,,,,,,,,,,,,,,0.0,0.0,,0.0,,False,,,,,,,,100.0,,0.0
UCDV1_00137,Luo et al. (2025) open GitHub UCS benchmark,10.1007/s42452-025-07766-9,geopolymer_ash_cementitious,UCS,247.27685,,,0.0,,,,,,,,78.0,,45.0,,,1.73314795918367,15.96962,,95.0,,0.0,5.0,,,,,,,,,,,,,,,,,0.0,0.0,,0.0,,False,,,,,,,,100.0,,0.0
UCDV1_00138,Luo et al. (2025) open GitHub UCS benchmark,10.1007/s42452-025-07766-9,geopolymer_ash_cementitious,UCS,293.85258,,,0.0,,,,,,,,70.0,,42.0,,,1.73786632653061,14.96762,,90.0,,0.0,10.0,,,,,,,,,,,,,,,,,0.0,0.0,,0.0,,False,,,,,,,,100.0,,0.0
UCDV1_00139,Luo et al. (2025) open GitHub UCS benchmark,10.1007/s42452-025-07766-9,geopolymer_ash_cementitious,UCS,323.79412,,,0.0,,,,,,,,66.0,,40.0,,,1.7501887755102,15.06397,,85.0,,0.0,15.0,,,,,,,,,,,,,,,,,0.0,0.0,,0.0,,False,,,,,,,,100.0,,0.0
UCDV1_00140,Luo et al. (2025) open GitHub UCS benchmark,10.1007/s42452-025-07766-9,geopolymer_ash_cementitious,UCS,353.73566,,,0.0,,,,,,,,58.0,,34.0,,,1.76919489795918,14.05555,,80.0,,0.0,20.0,,,,,,,,,,,,,,,,,0.0,0.0,,0.0,,False,,,,,,,,100.0,,0.0
UCDV1_00141,Luo et al. (2025) open GitHub UCS benchmark,10.1007/s42452-025-07766-9,geopolymer_ash_cementitious,UCS,355.5839,,,0.0,,,,,,,,55.0,,32.0,,,1.7986887755102,13.05356,,75.0,,0.0,25.0,,,,,,,,,,,,,,,,,0.0,0.0,,0.0,,False,,,,,,,,100.0,,0.0
UCDV1_00142,Luo et al. (2025) open GitHub UCS benchmark,10.1007/s42452-025-07766-9,geopolymer_ash_cementitious,UCS,356.69285,,,0.0,,,,,,,,52.0,,30.0,,,1.7952806122449,11.91026,,70.0,,0.0,30.0,,,,,,,,,,,,,,,,,0.0,0.0,,0.0,,False,,,,,,,,100.0,,0.0
UCDV1_00143,Luo et al. (2025) open GitHub UCS benchmark,10.1007/s42452-025-07766-9,geopolymer_ash_cementitious,UCS,280.0,,,0.0,,,,,,,,79.0,,45.0,,,1.71007755102041,18.0,,100.0,,0.0,0.0,,,,,,,,,,,,,,,,,0.0,0.0,,0.0,,False,,,,,,,,100.0,,0.0
UCDV1_00144,Luo et al. (2025) open GitHub UCS benchmark,10.1007/s42452-025-07766-9,geopolymer_ash_cementitious,UCS,610.0,,,0.0,,,,,,,,78.0,,45.0,,,1.80204081632653,15.0,,75.0,,0.0,23.0,,,,,,,,,,,,,,,,,0.0,0.0,,0.0,,False,,,,,,,,98.0,,0.0
UCDV1_00145,Luo et al. (2025) open GitHub UCS benchmark,10.1007/s42452-025-07766-9,geopolymer_ash_cementitious,UCS,630.0,,,0.0,,,,,,,,78.0,,45.0,,,1.81020408163265,15.5,,75.0,,0.0,21.0,,,,,,,,,,,,,,,,,0.0,0.0,,0.0,,False,,,,,,,,96.0,,0.0
UCDV1_00146,Luo et al. (2025) open GitHub UCS benchmark,10.1007/s42452-025-07766-9,geopolymer_ash_cementitious,UCS,670.0,,,0.0,,,,,,,,78.0,,45.0,,,1.82040816326531,15.9,,75.0,,0.0,19.0,,,,,,,,,,,,,,,,,0.0,0.0,,0.0,,False,,,,,,,,94.0,,0.0
UCDV1_00147,Luo et al. (2025) open GitHub UCS benchmark,10.1007/s42452-025-07766-9,geopolymer_ash_cementitious,UCS,710.0,,,0.0,,,,,,,,78.0,,45.0,,,1.82755102040816,16.0,,75.0,,0.0,16.0,,,,,,,,,,,,,,,,,0.0,0.0,,0.0,,False,,,,,,,,91.0,,0.0
UCDV1_00148,Luo et al. (2025) open GitHub UCS benchmark,10.1007/s42452-025-07766-9,geopolymer_ash_cementitious,UCS,320.0,,,7.0,,,,,,,,78.0,,45.0,,,1.68061224489796,19.0,,0.0,,0.0,100.0,,,,,,,,,,,,,,,,,0.0,0.0,,0.0,,False,,,,,,,,100.0,,2.0794415416798357
UCDV1_00149,Luo et al. (2025) open GitHub UCS benchmark,10.1007/s42452-025-07766-9,geopolymer_ash_cementitious,UCS,409.5526,,,7.0,,,,,,,,78.0,,45.0,,,1.73314795918367,15.96962,,95.0,,0.0,5.0,,,,,,,,,,,,,,,,,0.0,0.0,,0.0,,False,,,,,,,,100.0,,2.0794415416798357
UCDV1_00150,Luo et al. (2025) open GitHub UCS benchmark,10.1007/s42452-025-07766-9,geopolymer_ash_cementitious,UCS,537.82068,,,7.0,,,,,,,,70.0,,42.0,,,1.73786632653061,14.96762,,90.0,,0.0,10.0,,,,,,,,,,,,,,,,,0.0,0.0,,0.0,,False,,,,,,,,100.0,,2.0794415416798357
UCDV1_00151,Luo et al. (2025) open GitHub UCS benchmark,10.1007/s42452-025-07766-9,geopolymer_ash_cementitious,UCS,605.46638,,,7.0,,,,,,,,66.0,,40.0,,,1.7501887755102,15.06397,,85.0,,0.0,15.0,,,,,,,,,,,,,,,,,0.0,0.0,,0.0,,False,,,,,,,,100.0,,2.0794415416798357
UCDV1_00152,Luo et al. (2025) open GitHub UCS benchmark,10.1007/s42452-025-07766-9,geopolymer_ash_cementitious,UCS,847.58623,,,7.0,,,,,,,,58.0,,34.0,,,1.76919489795918,14.05555,,80.0,,0.0,20.0,,,,,,,,,,,,,,,,,0.0,0.0,,0.0,,False,,,,,,,,100.0,,2.0794415416798357
UCDV1_00153,Luo et al. (2025) open GitHub UCS benchmark,10.1007/s42452-025-07766-9,geopolymer_ash_cementitious,UCS,938.88945,,,7.0,,,,,,,,55.0,,32.0,,,1.7986887755102,13.05356,,75.0,,0.0,25.0,,,,,,,,,,,,,,,,,0.0,0.0,,0.0,,False,,,,,,,,100.0,,2.0794415416798357
UCDV1_00154,Luo et al. (2025) open GitHub UCS benchmark,10.1007/s42452-025-07766-9,geopolymer_ash_cementitious,UCS,887.13864,,,7.0,,,,,,,,52.0,,30.0,,,1.7952806122449,11.91026,,70.0,,0.0,30.0,,,,,,,,,,,,,,,,,0.0,0.0,,0.0,,False,,,,,,,,100.0,,2.0794415416798357
UCDV1_00155,Luo et al. (2025) open GitHub UCS benchmark,10.1007/s42452-025-07766-9,geopolymer_ash_cementitious,UCS,280.0,,,7.0,,,,,,,,79.0,,45.0,,,1.71007755102041,18.0,,100.0,,0.0,0.0,,,,,,,,,,,,,,,,,0.0,0.0,,0.0,,False,,,,,,,,100.0,,2.0794415416798357
UCDV1_00156,Luo et al. (2025) open GitHub UCS benchmark,10.1007/s42452-025-07766-9,geopolymer_ash_cementitious,UCS,1040.0,,,7.0,,,,,,,,78.0,,45.0,,,1.80204081632653,15.0,,75.0,,0.0,23.0,,,,,,,,,,,,,,,,,0.0,0.0,,0.0,,False,,,,,,,,98.0,,2.0794415416798357
UCDV1_00157,Luo et al. (2025) open GitHub UCS benchmark,10.1007/s42452-025-07766-9,geopolymer_ash_cementitious,UCS,1120.0,,,7.0,,,,,,,,78.0,,45.0,,,1.81020408163265,15.5,,75.0,,0.0,21.0,,,,,,,,,,,,,,,,,0.0,0.0,,0.0,,False,,,,,,,,96.0,,2.0794415416798357
UCDV1_00158,Luo et al. (2025) open GitHub UCS benchmark,10.1007/s42452-025-07766-9,geopolymer_ash_cementitious,UCS,1340.0,,,7.0,,,,,,,,78.0,,45.0,,,1.82040816326531,15.9,,75.0,,0.0,19.0,,,,,,,,,,,,,,,,,0.0,0.0,,0.0,,False,,,,,,,,94.0,,2.0794415416798357
UCDV1_00159,Luo et al. (2025) open GitHub UCS benchmark,10.1007/s42452-025-07766-9,geopolymer_ash_cementitious,UCS,2230.0,,,7.0,,,,,,,,78.0,,45.0,,,1.82755102040816,16.0,,75.0,,0.0,16.0,,,,,,,,,,,,,,,,,0.0,0.0,,0.0,,False,,,,,,,,91.0,,2.0794415416798357
