Repository: bharti19may-ctrl/source-aware-stabilized-soil-ml

﻿# Source-aware machine learning for stabilised expansive soils

This private repository contains the materials needed to support peer review of the manuscript submitted to *Proceedings of the Institution of Civil Engineers - Ground Improvement*.

## Repository contents

- `manuscript/` - final manuscript, PDF check copy and supplementary material.
- `data/` - cleaned modelling dataset and analysis-summary tables used in the manuscript.
- `figures/` - publication figures exported as high-resolution PNG files.
- `documentation/` - audit notes for citation checks, journal-format checks and figure/data packaging.

File: results/pareto_front_real_mixtures_v1.csv (part 2 of 2)
universal_id,source_dataset,source_doi,domain_family,response_type,ucs_kpa,cbr_pct,cbr_condition,curing_days,soil_id,soil_class,soil_location,sand_pct,silt_pct,clay_pct,gravel_pct,ll_pct,pl_pct,pi_pct,specific_gravity,omc_pct,mdd_gcm3,water_content_pct,dry_density_gcm3,cement_pct,lime_pct,fly_ash_pct,ggbs_pct,rice_husk_ash_pct,pond_ash_pct,marble_powder_pct,harha_pct,fgd_gypsum_pct,biopolymer_pct,xanthan_gum_pct,guar_gum_pct,chitosan_pct,lignin_pct,fiber_pct,polypropylene_pct,jute_pct,waste_plastic_pct,sludge_pct,coconut_shell_pct,naoh_pct,na2sio3_pct,alkali_activator_pct,water_binder_ratio,compaction_rate_mm_min,ucs_class,ucs_high_binary,kgco2e_per_100kg_soil,source_baseline,gain,gain_per_co2,pareto_response,cbr_class,cbr_pass_8
UCDV1_01315,DataGouv_10.57745_L6EIIT_CastanedaLopez_2025,10.57745/L6EIIT,cement_lime,UCS,2420.0,,,93.0,A,cement_stabilized_soil_A_or_B,,,,,,,,,,15.5,1.79,14.7,1.71,2.98,0.0,,,,,,,,,,,,,,,,,,,,,,,,high,1.0,2.533,630.0,1790.0,706.6719305171733,UCS,,
UCDV1_01340,DataGouv_10.57745_L6EIIT_CastanedaLopez_2025,10.57745/L6EIIT,cement_lime,UCS,1620.0,,,53.0,A,cement_stabilized_soil_A_or_B,,,,,,,,,,15.5,1.76,14.9,1.76,2.43,0.0,,,,,,,,,,,,,,,,,,,,,,,,high,1.0,2.0655,630.0,990.0,479.3028322440087,UCS,,
UCDV1_01351,DataGouv_10.57745_L6EIIT_CastanedaLopez_2025,10.57745/L6EIIT,cement_lime,UCS,1130.0,,,37.0,B,cement_stabilized_soil_A_or_B,,,,,,,,,,10.0,1.93,9.3,1.93,1.99,0.0,,,,,,,,,,,,,,,,,,,,,,,,medium,0.0,1.6915,630.0,500.0,295.5956251847473,UCS,,
UCDV1_02776,Scientific Reports supplementary table - HARHA-treated expansive soil CBR,10.1038/s41598-023-40903-1,mixed_stabilized_soil,CBR,,20.0,,,,,,,,,,51.1,17.7,33.4,,18.86,1.63,,,,,,,,,,5.2,,,,,,,,,,,,,,,,,,,,0.20800000000000002,8.0,12.0,57.692307692307686,CBR,usable_8_20,1.0
UCDV1_02777,Scientific Reports supplementary table - HARHA-treated expansive soil CBR,10.1038/s41598-023-40903-1,mixed_stabilized_soil,CBR,,20.3,,,,,,,,,,50.8,18.1,32.7,,18.84,1.64,,,,,,,,,,5.3,,,,,,,,,,,,,,,,,,,,0.212,8.0,12.3,58.01886792452831,CBR,strong_>20,1.0
UCDV1_02778,Scientific Reports supplementary table - HARHA-treated expansive soil CBR,10.1038/s41598-023-40903-1,mixed_stabilized_soil,CBR,,20.3,,,,,,,,,,50.8,18.1,32.7,,18.84,1.64,,,,,,,,,,5.3,,,,,,,,,,,,,,,,,,,,0.212,8.0,12.3,58.01886792452831,CBR,strong_>20,1.0
UCDV1_02779,Scientific Reports supplementary table - HARHA-treated expansive soil CBR,10.1038/s41598-023-40903-1,mixed_stabilized_soil,CBR,,20.9,,,,,,,,,,50.3,18.0,32.3,,18.82,1.65,,,,,,,,,,5.4,,,,,,,,,,,,,,,,,,,,0.21600000000000003,8.0,12.899999999999999,59.72222222222221,CBR,strong_>20,1.0
UCDV1_02780,Scientific Reports supplementary table - HARHA-treated expansive soil CBR,10.1038/s41598-023-40903-1,mixed_stabilized_soil,CBR,,20.9,,,,,,,,,,50.3,18.0,32.3,,18.82,1.65,,,,,,,,,,5.4,,,,,,,,,,,,,,,,,,,,0.21600000000000003,8.0,12.899999999999999,59.72222222222221,CBR,strong_>20,1.0
UCDV1_02781,Scientific Reports supplementary table - HARHA-treated expansive soil CBR,10.1038/s41598-023-40903-1,mixed_stabilized_soil,CBR,,21.7,,,,,,,,,,50.0,18.0,32.0,,18.8,1.65,,,,,,,,,,5.5,,,,,,,,,,,,,,,,,,,,0.22,8.0,13.7,62.272727272727266,CBR,strong_>20,1.0
UCDV1_02782,Scientific Reports supplementary table - HARHA-treated expansive soil CBR,10.1038/s41598-023-40903-1,mixed_stabilized_soil,CBR,,21.7,,,,,,,,,,50.0,18.0,32.0,,18.8,1.65,,,,,,,,,,5.5,,,,,,,,,,,,,,,,,,,,0.22,8.0,13.7,62.272727272727266,CBR,strong_>20,1.0
UCDV1_02783,Scientific Reports supplementary table - HARHA-treated expansive soil CBR,10.1038/s41598-023-40903-1,mixed_stabilized_soil,CBR,,21.9,,,,,,,,,,49.9,18.0,31.9,,18.78,1.66,,,,,,,,,,5.6,,,,,,,,,,,,,,,,,,,,0.22399999999999998,8.0,13.899999999999999,62.05357142857143,CBR,strong_>20,1.0
UCDV1_02784,Scientific Reports supplementary table - HARHA-treated expansive soil CBR,10.1038/s41598-023-40903-1,mixed_stabilized_soil,CBR,,21.9,,,,,,,,,,49.9,18.0,31.9,,18.78,1.66,,,,,,,,,,5.6,,,,,,,,,,,,,,,,,,,,0.22399999999999998,8.0,13.899999999999999,62.05357142857143,CBR,strong_>20,1.0
UCDV1_02785,Scientific Reports supplementary table - HARHA-treated expansive soil CBR,10.1038/s41598-023-40903-1,mixed_stabilized_soil,CBR,,22.1,,,,,,,,,,49.6,17.9,31.7,,18.75,1.67,,,,,,,,,,5.7,,,,,,,,,,,,,,,,,,,,0.228,8.0,14.100000000000001,61.8421052631579,CBR,strong_>20,1.0
UCDV1_02786,Scientific Reports supplementary table - HARHA-treated expansive soil CBR,10.1038/s41598-023-40903-1,mixed_stabilized_soil,CBR,,22.1,,,,,,,,,,49.6,17.9,31.7,,18.75,1.67,,,,,,,,,,5.7,,,,,,,,,,,,,,,,,,,,0.228,8.0,14.100000000000001,61.8421052631579,CBR,strong_>20,1.0
UCDV1_02787,Scientific Reports supplementary table - HARHA-treated expansive soil CBR,10.1038/s41598-023-40903-1,mixed_stabilized_soil,CBR,,22.3,,,,,,,,,,49.4,17.9,31.5,,18.71,1.67,,,,,,,,,,5.8,,,,,,,,,,,,,,,,,,,,0.23199999999999998,8.0,14.3,61.63793103448277,CBR,strong_>20,1.0
UCDV1_02788,Scientific Reports supplementary table - HARHA-treated expansive soil CBR,10.1038/s41598-023-40903-1,mixed_stabilized_soil,CBR,,22.3,,,,,,,,,,49.4,17.9,31.5,,18.71,1.67,,,,,,,,,,5.8,,,,,,,,,,,,,,,,,,,,0.23199999999999998,8.0,14.3,61.63793103448277,CBR,strong_>20,1.0
UCDV1_02789,Scientific Reports supplementary table - HARHA-treated expansive soil CBR,10.1038/s41598-023-40903-1,mixed_stabilized_soil,CBR,,22.5,,,,,,,,,,49.1,17.7,31.4,,18.65,1.68,,,,,,,,,,5.9,,,,,,,,,,,,,,,,,,,,0.23600000000000002,8.0,14.5,61.44067796610169,CBR,strong_>20,1.0
UCDV1_02790,Scientific Reports supplementary table - HARHA-treated expansive soil CBR,10.1038/s41598-023-40903-1,mixed_stabilized_soil,CBR,,22.5,,,,,,,,,,49.1,17.7,31.4,,18.65,1.68,,,,,,,,,,5.9,,,,,,,,,,,,,,,,,,,,0.23600000000000002,8.0,14.5,61.44067796610169,CBR,strong_>20,1.0
UCDV1_02791,Scientific Reports supplementary table - HARHA-treated expansive soil CBR,10.1038/s41598-023-40903-1,mixed_stabilized_soil,CBR,,22.8,,,,,,,,,,49.0,18.0,31.0,,18.6,1.69,,,,,,,,,,6.0,,,,,,,,,,,,,,,,,,,,0.24,8.0,14.8,61.66666666666667,CBR,strong_>20,1.0
UCDV1_02792,Scientific Reports supplementary table - HARHA-treated expansive soil CBR,10.1038/s41598-023-40903-1,mixed_stabilized_soil,CBR,,22.8,,,,,,,,,,49.0,18.0,31.0,,18.6,1.69,,,,,,,,,,6.0,,,,,,,,,,,,,,,,,,,,0.24,8.0,14.8,61.66666666666667,CBR,strong_>20,1.0
UCDV1_02793,Scientific Reports supplementary table - HARHA-treated expansive soil CBR,10.1038/s41598-023-40903-1,mixed_stabilized_soil,CBR,,23.1,,,,,,,,,,48.6,17.8,30.8,,18.55,1.7,,,,,,,,,,6.1,,,,,,,,,,,,,,,,,,,,0.244,8.0,15.100000000000001,61.88524590163935,CBR,strong_>20,1.0
UCDV1_02794,Scientific Reports supplementary table - HARHA-treated expansive soil CBR,10.1038/s41598-023-40903-1,mixed_stabilized_soil,CBR,,23.1,,,,,,,,,,48.6,17.8,30.8,,18.55,1.7,,,,,,,,,,6.1,,,,,,,,,,,,,,,,,,,,0.244,8.0,15.100000000000001,61.88524590163935,CBR,strong_>20,1.0
UCDV1_02795,Scientific Reports supplementary table - HARHA-treated expansive soil CBR,10.1038/s41598-023-40903-1,mixed_stabilized_soil,CBR,,23.3,,,,,,,,,,48.3,17.6,30.7,,18.48,1.71,,,,,,,,,,6.2,,,,,,,,,,,,,,,,,,,,0.24800000000000003,8.0,15.3,61.69354838709677,CBR,strong_>20,1.0
UCDV1_02796,Scientific Reports supplementary table - HARHA-treated expansive soil CBR,10.1038/s41598-023-40903-1,mixed_stabilized_soil,CBR,,23.3,,,,,,,,,,48.3,17.6,30.7,,18.48,1.71,,,,,,,,,,6.2,,,,,,,,,,,,,,,,,,,,0.24800000000000003,8.0,15.3,61.69354838709677,CBR,strong_>20,1.0
UCDV1_02797,Scientific Reports supplementary table - HARHA-treated expansive soil CBR,10.1038/s41598-023-40903-1,mixed_stabilized_soil,CBR,,23.7,,,,,,,,,,47.7,17.3,30.4,,18.6,1.72,,,,,,,,,,6.3,,,,,,,,,,,,,,,,,,,,0.252,8.0,15.7,62.3015873015873,CBR,strong_>20,1.0
UCDV1_02798,Scientific Reports supplementary table - HARHA-treated expansive soil CBR,10.1038/s41598-023-40903-1,mixed_stabilized_soil,CBR,,23.7,,,,,,,,,,47.7,17.3,30.4,,18.6,1.72,,,,,,,,,,6.3,,,,,,,,,,,,,,,,,,,,0.252,8.0,15.7,62.3015873015873,CBR,strong_>20,1.0
UCDV1_02799,Scientific Reports supplementary table - HARHA-treated expansive soil CBR,10.1038/s41598-023-40903-1,mixed_stabilized_soil,CBR,,23.8,,,,,,,,,,47.2,17.0,30.2,,18.44,1.73,,,,,,,,,,6.4,,,,,,,,,,,,,,,,,,,,0.256,8.0,15.8,61.71875,CBR,strong_>20,1.0
UCDV1_02800,Scientific Reports supplementary table - HARHA-treated expansive soil CBR,10.1038/s41598-023-40903-1,mixed_stabilized_soil,CBR,,23.8,,,,,,,,,,47.2,17.0,30.2,,18.44,1.73,,,,,,,,,,6.4,,,,,,,,,,,,,,,,,,,,0.256,8.0,15.8,61.71875,CBR,strong_>20,1.0
UCDV1_02801,Scientific Reports supplementary table - HARHA-treated expansive soil CBR,10.1038/s41598-023-40903-1,mixed_stabilized_soil,CBR,,24.0,,,,,,,,,,47.0,17.0,30.0,,18.4,1.74,,,,,,,,,,6.5,,,,,,,,,,,,,,,,,,,,0.26,8.0,16.0,61.53846153846153,CBR,strong_>20,1.0
UCDV1_02802,Scientific Reports supplementary table - HARHA-treated expansive soil CBR,10.1038/s41598-023-40903-1,mixed_stabilized_soil,CBR,,24.0,,,,,,,,,,47.0,17.0,30.0,,18.4,1.74,,,,,,,,,,6.5,,,,,,,,,,,,,,,,,,,,0.26,8.0,16.0,61.53846153846153,CBR,strong_>20,1.0
UCDV1_02803,Scientific Reports supplementary table - HARHA-treated expansive soil CBR,10.1038/s41598-023-40903-1,mixed_stabilized_soil,CBR,,24.3,,,,,,,,,,46.8,17.1,29.7,,18.4,1.75,,,,,,,,,,6.6,,,,,,,,,,,,,,,,,,,,0.264,8.0,16.3,61.74242424242424,CBR,strong_>20,1.0
UCDV1_02804,Scientific Reports supplementary table - HARHA-treated expansive soil CBR,10.1038/s41598-023-40903-1,mixed_stabilized_soil,CBR,,24.3,,,,,,,,,,46.8,17.1,29.7,,18.4,1.75,,,,,,,,,,6.6,,,,,,,,,,,,,,,,,,,,0.264,8.0,16.3,61.74242424242424,CBR,strong_>20,1.0
UCDV1_02805,Scientific Reports supplementary table - HARHA-treated expansive soil CBR,10.1038/s41598-023-40903-1,mixed_stabilized_soil,CBR,,24.9,,,,,,,,,,46.5,16.8,29.7,,18.41,1.76,,,,,,,,,,6.7,,,,,,,,,,,,,,,,,,,,0.268,8.0,16.9,63.05970149253731,CBR,strong_>20,1.0
UCDV1_02806,Scientific Reports supplementary table - HARHA-treated expansive soil CBR,10.1038/s41598-023-40903-1,mixed_stabilized_soil,CBR,,24.9,,,,,,,,,,46.5,16.8,29.7,,18.41,1.76,,,,,,,,,,6.7,,,,,,,,,,,,,,,,,,,,0.268,8.0,16.9,63.05970149253731,CBR,strong_>20,1.0
UCDV1_02807,Scientific Reports supplementary table - HARHA-treated expansive soil CBR,10.1038/s41598-023-40903-1,mixed_stabilized_soil,CBR,,25.2,,,,,,,,,,45.6,15.9,29.7,,18.4,1.77,,,,,,,,,,6.8,,,,,,,,,,,,,,,,,,,,0.272,8.0,17.2,63.23529411764705,CBR,strong_>20,1.0
UCDV1_02808,Scientific Reports supplementary table - HARHA-treated expansive soil CBR,10.1038/s41598-023-40903-1,mixed_stabilized_soil,CBR,,25.2,,,,,,,,,,45.6,15.9,29.7,,18.4,1.77,,,,,,,,,,6.8,,,,,,,,,,,,,,,,,,,,0.272,8.0,17.2,63.23529411764705,CBR,strong_>20,1.0
UCDV1_02809,Scientific Reports supplementary table - HARHA-treated expansive soil CBR,10.1038/s41598-023-40903-1,mixed_stabilized_soil,CBR,,25.5,,,,,,,,,,45.2,15.9,29.3,,18.41,1.78,,,,,,,,,,6.9,,,,,,,,,,,,,,,,,,,,0.276,8.0,17.5,63.40579710144927,CBR,strong_>20,1.0
UCDV1_02810,Scientific Reports supplementary table - HARHA-treated expansive soil CBR,10.1038/s41598-023-40903-1,mixed_stabilized_soil,CBR,,25.5,,,,,,,,,,45.2,15.9,29.3,,18.41,1.78,,,,,,,,,,6.9,,,,,,,,,,,,,,,,,,,,0.276,8.0,17.5,63.40579710144927,CBR,strong_>20,1.0
UCDV1_02811,Scientific Reports supplementary table - HARHA-treated expansive soil CBR,10.1038/s41598-023-40903-1,mixed_stabilized_soil,CBR,,25.9,,,,,,,,,,45.0,16.0,29.0,,18.4,1.78,,,,,,,,,,7.0,,,,,,,,,,,,,,,,,,,,0.28,8.0,17.9,63.928571428571416,CBR,strong_>20,1.0
UCDV1_02812,Scientific Reports supplementary table - HARHA-treated expansive soil CBR,10.1038/s41598-023-40903-1,mixed_stabilized_soil,CBR,,25.9,,,,,,,,,,45.0,16.0,29.0,,18.4,1.78,,,,,,,,,,7.0,,,,,,,,,,,,,,,,,,,,0.28,8.0,17.9,63.928571428571416,CBR,strong_>20,1.0
UCDV1_02813,Scientific Reports supplementary table - HARHA-treated expansive soil CBR,10.1038/s41598-023-40903-1,mixed_stabilized_soil,CBR,,26.2,,,,,,,,,,44.8,16.3,28.5,,18.39,1.79,,,,,,,,,,7.1,,,,,,,,,,,,,,,,,,,,0.284,8.0,18.2,64.08450704225352,CBR,strong_>20,1.0
UCDV1_02814,Scientific Reports supplementary table - HARHA-treated expansive soil CBR,10.1038/s41598-023-40903-1,mixed_stabilized_soil,CBR,,26.2,,,,,,,,,,44.8,16.3,28.5,,18.39,1.79,,,,,,,,,,7.1,,,,,,,,,,,,,,,,,,,,0.284,8.0,18.2,64.08450704225352,CBR,strong_>20,1.0
UCDV1_02815,Scientific Reports supplementary table - HARHA-treated expansive soil CBR,10.1038/s41598-023-40903-1,mixed_stabilized_soil,CBR,,26.6,,,,,,,,,,44.3,16.1,28.2,,18.37,1.8,,,,,,,,,,7.2,,,,,,,,,,,,,,,,,,,,0.28800000000000003,8.0,18.6,64.58333333333333,CBR,strong_>20,1.0
UCDV1_02816,Scientific Reports supplementary table - HARHA-treated expansive soil CBR,10.1038/s41598-023-40903-1,mixed_stabilized_soil,CBR,,26.6,,,,,,,,,,44.3,16.1,28.2,,18.37,1.8,,,,,,,,,,7.2,,,,,,,,,,,,,,,,,,,,0.28800000000000003,8.0,18.6,64.58333333333333,CBR,strong_>20,1.0
UCDV1_02817,Scientific Reports supplementary table - HARHA-treated expansive soil CBR,10.1038/s41598-023-40903-1,mixed_stabilized_soil,CBR,,27.0,,,,,,,,,,43.7,15.9,27.8,,18.35,1.81,,,,,,,,,,7.3,,,,,,,,,,,,,,,,,,,,0.292,8.0,19.0,65.06849315068493,CBR,strong_>20,1.0
UCDV1_02818,Scientific Reports supplementary table - HARHA-treated expansive soil CBR,10.1038/s41598-023-40903-1,mixed_stabilized_soil,CBR,,27.0,,,,,,,,,,43.7,15.9,27.8,,18.35,1.81,,,,,,,,,,7.3,,,,,,,,,,,,,,,,,,,,0.292,8.0,19.0,65.06849315068493,CBR,strong_>20,1.0
UCDV1_02819,Scientific Reports supplementary table - HARHA-treated expansive soil CBR,10.1038/s41598-023-40903-1,mixed_stabilized_soil,CBR,,27.3,,,,,,,,,,43.4,16.0,27.4,,18.32,1.83,,,,,,,,,,7.4,,,,,,,,,,,,,,,,,,,,0.29600000000000004,8.0,19.3,65.2027027027027,CBR,strong_>20,1.0
UCDV1_02820,Scientific Reports supplementary table - HARHA-treated expansive soil CBR,10.1038/s41598-023-40903-1,mixed_stabilized_soil,CBR,,27.3,,,,,,,,,,43.4,16.0,27.4,,18.32,1.83,,,,,,,,,,7.4,,,,,,,,,,,,,,,,,,,,0.29600000000000004,8.0,19.3,65.2027027027027,CBR,strong_>20,1.0
UCDV1_02821,Scientific Reports supplementary table - HARHA-treated expansive soil CBR,10.1038/s41598-023-40903-1,mixed_stabilized_soil,CBR,,27.6,,,,,,,,,,43.0,16.0,27.0,,18.3,1.84,,,,,,,,,,7.5,,,,,,,,,,,,,,,,,,,,0.3,8.0,19.6,65.33333333333334,CBR,strong_>20,1.0
UCDV1_02822,Scientific Reports supplementary table - HARHA-treated expansive soil CBR,10.1038/s41598-023-40903-1,mixed_stabilized_soil,CBR,,27.6,,,,,,,,,,43.0,16.0,27.0,,18.3,1.84,,,,,,,,,,7.5,,,,,,,,,,,,,,,,,,,,0.3,8.0,19.6,65.33333333333334,CBR,strong_>20,1.0
UCDV1_02823,Scientific Reports supplementary table - HARHA-treated expansive soil CBR,10.1038/s41598-023-40903-1,mixed_stabilized_soil,CBR,,27.7,,,,,,,,,,42.8,15.9,26.9,,18.29,1.85,,,,,,,,,,7.6,,,,,,,,,,,,,,,,,,,,0.304,8.0,19.7,64.80263157894737,CBR,strong_>20,1.0
UCDV1_02824,Scientific Reports supplementary table - HARHA-treated expansive soil CBR,10.1038/s41598-023-40903-1,mixed_stabilized_soil,CBR,,27.7,,,,,,,,,,42.8,15.9,26.9,,18.29,1.85,,,,,,,,,,7.6,,,,,,,,,,,,,,,,,,,,0.304,8.0,19.7,64.80263157894737,CBR,strong_>20,1.0
UCDV1_02825,Scientific Reports supplementary table - HARHA-treated expansive soil CBR,10.1038/s41598-023-40903-1,mixed_stabilized_soil,CBR,,28.3,,,,,,,,,,42.4,16.0,26.4,,18.28,1.86,,,,,,,,,,7.7,,,,,,,,,,,,,,,,,,,,0.308,8.0,20.3,65.9090909090909,CBR,strong_>20,1.0
UCDV1_02826,Scientific Reports supplementary table - HARHA-treated expansive soil CBR,10.1038/s41598-023-40903-1,mixed_stabilized_soil,CBR,,28.3,,,,,,,,,,42.4,16.0,26.4,,18.28,1.86,,,,,,,,,,7.7,,,,,,,,,,,,,,,,,,,,0.308,8.0,20.3,65.9090909090909,CBR,strong_>20,1.0
UCDV1_02827,Scientific Reports supplementary table - HARHA-treated expansive soil CBR,10.1038/s41598-023-40903-1,mixed_stabilized_soil,CBR,,28.5,,,,,,,,,,41.8,15.4,26.4,,18.26,1.87,,,,,,,,,,7.8,,,,,,,,,,,,,,,,,,,,0.312,8.0,20.5,65.7051282051282,CBR,strong_>20,1.0
UCDV1_02828,Scientific Reports supplementary table - HARHA-treated expansive soil CBR,10.1038/s41598-023-40903-1,mixed_stabilized_soil,CBR,,28.5,,,,,,,,,,41.8,15.4,26.4,,18.26,1.87,,,,,,,,,,7.8,,,,,,,,,,,,,,,,,,,,0.312,8.0,20.5,65.7051282051282,CBR,strong_>20,1.0
UCDV1_02829,Scientific Reports supplementary table - HARHA-treated expansive soil CBR,10.1038/s41598-023-40903-1,mixed_stabilized_soil,CBR,,28.7,,,,,,,,,,41.5,15.4,26.1,,18.23,1.87,,,,,,,,,,7.9,,,,,,,,,,,,,,,,,,,,0.316,8.0,20.7,65.50632911392405,CBR,strong_>20,1.0
UCDV1_02830,Scientific Reports supplementary table - HARHA-treated expansive soil CBR,10.1038/s41598-023-40903-1,mixed_stabilized_soil,CBR,,28.7,,,,,,,,,,41.5,15.4,26.1,,18.23,1.87,,,,,,,,,,7.9,,,,,,,,,,,,,,,,,,,,0.316,8.0,20.7,65.50632911392405,CBR,strong_>20,1.0
UCDV1_02831,Scientific Reports supplementary table - HARHA-treated expansive soil CBR,10.1038/s41598-023-40903-1,mixed_stabilized_soil,CBR,,29.0,,,,,,,,,,41.0,15.0,26.0,,18.2,1.88,,,,,,,,,,8.0,,,,,,,,,,,,,,,,,,,,0.32,8.0,21.0,65.625,CBR,strong_>20,1.0
UCDV1_02832,Scientific Reports supplementary table - HARHA-treated expansive soil CBR,10.1038/s41598-023-40903-1,mixed_stabilized_soil,CBR,,29.0,,,,,,,,,,41.0,15.0,26.0,,18.2,1.88,,,,,,,,,,8.0,,,,,,,,,,,,,,,,,,,,0.32,8.0,21.0,65.625,CBR,strong_>20,1.0
UCDV1_02833,Scientific Reports supplementary table - HARHA-treated expansive soil CBR,10.1038/s41598-023-40903-1,mixed_stabilized_soil,CBR,,29.3,,,,,,,,,,40.7,14.9,25.8,,18.2,1.88,,,,,,,,,,8.1,,,,,,,,,,,,,,,,,,,,0.324,8.0,21.3,65.74074074074075,CBR,strong_>20,1.0
UCDV1_02834,Scientific Reports supplementary table - HARHA-treated expansive soil CBR,10.1038/s41598-023-40903-1,mixed_stabilized_soil,CBR,,29.3,,,,,,,,,,40.7,14.9,25.8,,18.2,1.88,,,,,,,,,,8.1,,,,,,,,,,,,,,,,,,,,0.324,8.0,21.3,65.74074074074075,CBR,strong_>20,1.0
UCDV1_02835,Scientific Reports supplementary table - HARHA-treated expansive soil CBR,10.1038/s41598-023-40903-1,mixed_stabilized_soil,CBR,,29.9,,,,,,,,,,40.3,15.0,25.3,,18.2,1.89,,,,,,,,,,8.2,,,,,,,,,,,,,,,,,,,,0.32799999999999996,8.0,21.9,66.76829268292683,CBR,strong_>20,1.0
UCDV1_02836,Scientific Reports supplementary table - HARHA-treated expansive soil CBR,10.1038/s41598-023-40903-1,mixed_stabilized_soil,CBR,,29.9,,,,,,,,,,40.3,15.0,25.3,,18.2,1.89,,,,,,,,,,8.2,,,,,,,,,,,,,,,,,,,,0.32799999999999996,8.0,21.9,66.76829268292683,CBR,strong_>20,1.0
UCDV1_02837,Scientific Reports supplementary table - HARHA-treated expansive soil CBR,10.1038/s41598-023-40903-1,mixed_stabilized_soil,CBR,,30.4,,,,,,,,,,39.8,15.1,24.7,,18.2,1.9,,,,,,,,,,8.3,,,,,,,,,,,,,,,,,,,,0.332,8.0,22.4,67.46987951807228,CBR,strong_>20,1.0
UCDV1_02838,Scientific Reports supplementary table - HARHA-treated expansive soil CBR,10.1038/s41598-023-40903-1,mixed_stabilized_soil,CBR,,30.4,,,,,,,,,,39.8,15.1,24.7,,18.2,1.9,,,,,,,,,,8.3,,,,,,,,,,,,,,,,,,,,0.332,8.0,22.4,67.46987951807228,CBR,strong_>20,1.0
UCDV1_02839,Scientific Reports supplementary table - HARHA-treated expansive soil CBR,10.1038/s41598-023-40903-1,mixed_stabilized_soil,CBR,,30.7,,,,,,,,,,39.3,15.0,24.3,,18.21,1.9,,,,,,,,,,8.4,,,,,,,,,,,,,,,,,,,,0.336,8.0,22.7,67.55952380952381,CBR,strong_>20,1.0
UCDV1_02840,Scientific Reports supplementary table - HARHA-treated expansive soil CBR,10.1038/s41598-023-40903-1,mixed_stabilized_soil,CBR,,30.7,,,,,,,,,,39.3,15.0,24.3,,18.21,1.9,,,,,,,,,,8.4,,,,,,,,,,,,,,,,,,,,0.336,8.0,22.7,67.55952380952381,CBR,strong_>20,1.0
UCDV1_02841,Scientific Reports supplementary table - HARHA-treated expansive soil CBR,10.1038/s41598-023-40903-1,mixed_stabilized_soil,CBR,,31.2,,,,,,,,,,39.0,15.0,24.0,,18.2,1.91,,,,,,,,,,8.5,,,,,,,,,,,,,,,,,,,,0.34,8.0,23.2,68.23529411764706,CBR,strong_>20,1.0
UCDV1_02842,Scientific Reports supplementary table - HARHA-treated expansive soil CBR,10.1038/s41598-023-40903-1,mixed_stabilized_soil,CBR,,31.2,,,,,,,,,,39.0,15.0,24.0,,18.2,1.91,,,,,,,,,,8.5,,,,,,,,,,,,,,,,,,,,0.34,8.0,23.2,68.23529411764706,CBR,strong_>20,1.0
UCDV1_02843,Scientific Reports supplementary table - HARHA-treated expansive soil CBR,10.1038/s41598-023-40903-1,mixed_stabilized_soil,CBR,,31.5,,,,,,,,,,38.8,15.0,23.8,,18.2,1.92,,,,,,,,,,8.6,,,,,,,,,,,,,,,,,,,,0.344,8.0,23.5,68.31395348837209,CBR,strong_>20,1.0
UCDV1_02844,Scientific Reports supplementary table - HARHA-treated expansive soil CBR,10.1038/s41598-023-40903-1,mixed_stabilized_soil,CBR,,31.5,,,,,,,,,,38.8,15.0,23.8,,18.2,1.92,,,,,,,,,,8.6,,,,,,,,,,,,,,,,,,,,0.344,8.0,23.5,68.31395348837209,CBR,strong_>20,1.0
UCDV1_02845,Scientific Reports supplementary table - HARHA-treated expansive soil CBR,10.1038/s41598-023-40903-1,mixed_stabilized_soil,CBR,,32.1,,,,,,,,,,38.3,14.9,23.4,,18.2,1.93,,,,,,,,,,8.7,,,,,,,,,,,,,,,,,,,,0.348,8.0,24.1,69.2528735632184,CBR,strong_>20,1.0
UCDV1_02846,Scientific Reports supplementary table - HARHA-treated expansive soil CBR,10.1038/s41598-023-40903-1,mixed_stabilized_soil,CBR,,32.1,,,,,,,,,,38.3,14.9,23.4,,18.2,1.93,,,,,,,,,,8.7,,,,,,,,,,,,,,,,,,,,0.348,8.0,24.1,69.2528735632184,CBR,strong_>20,1.0
UCDV1_02847,Scientific Reports supplementary table - HARHA-treated expansive soil CBR,10.1038/s41598-023-40903-1,mixed_stabilized_soil,CBR,,32.4,,,,,,,,,,37.9,15.2,22.7,,18.2,1.94,,,,,,,,,,8.8,,,,,,,,,,,,,,,,,,,,0.35200000000000004,8.0,24.4,69.31818181818181,CBR,strong_>20,1.0
UCDV1_02848,Scientific Reports supplementary table - HARHA-treated expansive soil CBR,10.1038/s41598-023-40903-1,mixed_stabilized_soil,CBR,,32.4,,,,,,,,,,37.9,15.2,22.7,,18.2,1.94,,,,,,,,,,8.8,,,,,,,,,,,,,,,,,,,,0.35200000000000004,8.0,24.4,69.31818181818181,CBR,strong_>20,1.0
UCDV1_02849,Scientific Reports supplementary table - HARHA-treated expansive soil CBR,10.1038/s41598-023-40903-1,mixed_stabilized_soil,CBR,,33.5,,,,,,,,,,37.5,15.2,22.3,,18.2,1.95,,,,,,,,,,8.9,,,,,,,,,,,,,,,,,,,,0.35600000000000004,8.0,25.5,71.62921348314606,CBR,strong_>20,1.0
UCDV1_02850,Scientific Reports supplementary table - HARHA-treated expansive soil CBR,10.1038/s41598-023-40903-1,mixed_stabilized_soil,CBR,,33.5,,,,,,,,,,37.5,15.2,22.3,,18.2,1.95,,,,,,,,,,8.9,,,,,,,,,,,,,,,,,,,,0.35600000000000004,8.0,25.5,71.62921348314606,CBR,strong_>20,1.0
UCDV1_02851,Scientific Reports supplementary table - HARHA-treated expansive soil CBR,10.1038/s41598-023-40903-1,mixed_stabilized_soil,CBR,,34.0,,,,,,,,,,37.0,15.0,22.0,,18.2,1.96,,,,,,,,,,9.0,,,,,,,,,,,,,,,,,,,,0.36,8.0,26.0,72.22222222222223,CBR,strong_>20,1.0
UCDV1_02852,Scientific Reports supplementary table - HARHA-treated expansive soil CBR,10.1038/s41598-023-40903-1,mixed_stabilized_soil,CBR,,34.0,,,,,,,,,,37.0,15.0,22.0,,18.2,1.96,,,,,,,,,,9.0,,,,,,,,,,,,,,,,,,,,0.36,8.0,26.0,72.22222222222223,CBR,strong_>20,1.0
UCDV1_02853,Scientific Reports supplementary table - HARHA-treated expansive soil CBR,10.1038/s41598-023-40903-1,mixed_stabilized_soil,CBR,,34.5,,,,,,,,,,37.0,15.0,22.0,,18.19,1.962,,,,,,,,,,9.1,,,,,,,,,,,,,,,,,,,,0.364,8.0,26.5,72.80219780219781,CBR,strong_>20,1.0
UCDV1_02854,Scientific Reports supplementary table - HARHA-treated expansive soil CBR,10.1038/s41598-023-40903-1,mixed_stabilized_soil,CBR,,34.5,,,,,,,,,,37.0,15.0,22.0,,18.19,1.962,,,,,,,,,,9.1,,,,,,,,,,,,,,,,,,,,0.364,8.0,26.5,72.80219780219781,CBR,strong_>20,1.0
UCDV1_02855,Scientific Reports supplementary table - HARHA-treated expansive soil CBR,10.1038/s41598-023-40903-1,mixed_stabilized_soil,CBR,,34.8,,,,,,,,,,37.0,15.0,22.0,,18.18,1.964,,,,,,,,,,9.2,,,,,,,,,,,,,,,,,,,,0.368,8.0,26.799999999999997,72.82608695652173,CBR,strong_>20,1.0
UCDV1_02856,Scientific Reports supplementary table - HARHA-treated expansive soil CBR,10.1038/s41598-023-40903-1,mixed_stabilized_soil,CBR,,34.8,,,,,,,,,,37.0,15.0,22.0,,18.18,1.964,,,,,,,,,,9.2,,,,,,,,,,,,,,,,,,,,0.368,8.0,26.799999999999997,72.82608695652173,CBR,strong_>20,1.0
UCDV1_02857,Scientific Reports supplementary table - HARHA-treated expansive soil CBR,10.1038/s41598-023-40903-1,mixed_stabilized_soil,CBR,,35.2,,,,,,,,,,37.0,15.0,22.0,,18.16,1.966,,,,,,,,,,9.3,,,,,,,,,,,,,,,,,,,,0.37200000000000005,8.0,27.200000000000003,73.11827956989247,CBR,strong_>20,1.0
UCDV1_02858,Scientific Reports supplementary table - HARHA-treated expansive soil CBR,10.1038/s41598-023-40903-1,mixed_stabilized_soil,CBR,,35.2,,,,,,,,,,37.0,15.0,22.0,,18.16,1.966,,,,,,,,,,9.3,,,,,,,,,,,,,,,,,,,,0.37200000000000005,8.0,27.200000000000003,73.11827956989247,CBR,strong_>20,1.0
UCDV1_02859,Scientific Reports supplementary table - HARHA-treated expansive soil CBR,10.1038/s41598-023-40903-1,mixed_stabilized_soil,CBR,,35.8,,,,,,,,,,37.0,15.0,22.0,,18.13,1.969,,,,,,,,,,9.4,,,,,,,,,,,,,,,,,,,,0.376,8.0,27.799999999999997,73.93617021276594,CBR,strong_>20,1.0
UCDV1_02860,Scientific Reports supplementary table - HARHA-treated expansive soil CBR,10.1038/s41598-023-40903-1,mixed_stabilized_soil,CBR,,35.8,,,,,,,,,,37.0,15.0,22.0,,18.13,1.969,,,,,,,,,,9.4,,,,,,,,,,,,,,,,,,,,0.376,8.0,27.799999999999997,73.93617021276594,CBR,strong_>20,1.0
UCDV1_02861,Scientific Reports supplementary table - HARHA-treated expansive soil CBR,10.1038/s41598-023-40903-1,mixed_stabilized_soil,CBR,,36.0,,,,,,,,,,37.0,15.0,22.0,,18.1,1.97,,,,,,,,,,9.5,,,,,,,,,,,,,,,,,,,,0.38,8.0,28.0,73.6842105263158,CBR,strong_>20,1.0
UCDV1_02862,Scientific Reports supplementary table - HARHA-treated expansive soil CBR,10.1038/s41598-023-40903-1,mixed_stabilized_soil,CBR,,36.0,,,,,,,,,,37.0,15.0,22.0,,18.1,1.97,,,,,,,,,,9.5,,,,,,,,,,,,,,,,,,,,0.38,8.0,28.0,73.6842105263158,CBR,strong_>20,1.0
UCDV1_02863,Scientific Reports supplementary table - HARHA-treated expansive soil CBR,10.1038/s41598-023-40903-1,mixed_stabilized_soil,CBR,,36.5,,,,,,,,,,36.8,15.1,21.7,,18.0,1.972,,,,,,,,,,9.6,,,,,,,,,,,,,,,,,,,,0.384,8.0,28.5,74.21875,CBR,strong_>20,1.0
UCDV1_02864,Scientific Reports supplementary table - HARHA-treated expansive soil CBR,10.1038/s41598-023-40903-1,mixed_stabilized_soil,CBR,,36.5,,,,,,,,,,36.8,15.1,21.7,,18.0,1.972,,,,,,,,,,9.6,,,,,,,,,,,,,,,,,,,,0.384,8.0,28.5,74.21875,CBR,strong_>20,1.0
UCDV1_02865,Scientific Reports supplementary table - HARHA-treated expansive soil CBR,10.1038/s41598-023-40903-1,mixed_stabilized_soil,CBR,,36.9,,,,,,,,,,36.7,15.1,21.6,,17.92,1.973,,,,,,,,,,9.7,,,,,,,,,,,,,,,,,,,,0.38799999999999996,8.0,28.9,74.48453608247424,CBR,strong_>20,1.0
UCDV1_02866,Scientific Reports supplementary table - HARHA-treated expansive soil CBR,10.1038/s41598-023-40903-1,mixed_stabilized_soil,CBR,,36.9,,,,,,,,,,36.7,15.1,21.6,,17.92,1.973,,,,,,,,,,9.7,,,,,,,,,,,,,,,,,,,,0.38799999999999996,8.0,28.9,74.48453608247424,CBR,strong_>20,1.0
UCDV1_02867,Scientific Reports supplementary table - HARHA-treated expansive soil CBR,10.1038/s41598-023-40903-1,mixed_stabilized_soil,CBR,,37.6,,,,,,,,,,36.5,15.1,21.4,,17.93,1.975,,,,,,,,,,9.8,,,,,,,,,,,,,,,,,,,,0.392,8.0,29.6,75.51020408163265,CBR,strong_>20,1.0
UCDV1_02868,Scientific Reports supplementary table - HARHA-treated expansive soil CBR,10.1038/s41598-023-40903-1,mixed_stabilized_soil,CBR,,37.6,,,,,,,,,,36.5,15.1,21.4,,17.93,1.975,,,,,,,,,,9.8,,,,,,,,,,,,,,,,,,,,0.392,8.0,29.6,75.51020408163265,CBR,strong_>20,1.0
UCDV1_02869,Scientific Reports supplementary table - HARHA-treated expansive soil CBR,10.1038/s41598-023-40903-1,mixed_stabilized_soil,CBR,,37.8,,,,,,,,,,36.3,15.2,21.1,,17.91,1.977,,,,,,,,,,9.9,,,,,,,,,,,,,,,,,,,,0.396,8.0,29.799999999999997,75.25252525252525,CBR,strong_>20,1.0
UCDV1_02870,Scientific Reports supplementary table - HARHA-treated expansive soil CBR,10.1038/s41598-023-40903-1,mixed_stabilized_soil,CBR,,37.8,,,,,,,,,,36.3,15.2,21.1,,17.91,1.977,,,,,,,,,,9.9,,,,,,,,,,,,,,,,,,,,0.396,8.0,29.799999999999997,75.25252525252525,CBR,strong_>20,1.0
UCDV1_02871,Scientific Reports supplementary table - HARHA-treated expansive soil CBR,10.1038/s41598-023-40903-1,mixed_stabilized_soil,CBR,,38.0,,,,,,,,,,36.0,15.0,21.0,,17.9,1.98,,,,,,,,,,10.0,,,,,,,,,,,,,,,,,,,,0.4,8.0,30.0,75.0,CBR,strong_>20,1.0
UCDV1_02872,Scientific Reports supplementary table - HARHA-treated expansive soil CBR,10.1038/s41598-023-40903-1,mixed_stabilized_soil,CBR,,38.0,,,,,,,,,,36.0,15.0,21.0,,17.9,1.98,,,,,,,,,,10.0,,,,,,,,,,,,,,,,,,,,0.4,8.0,30.0,75.0,CBR,strong_>20,1.0
UCDV1_02873,Scientific Reports supplementary table - HARHA-treated expansive soil CBR,10.1038/s41598-023-40903-1,mixed_stabilized_soil,CBR,,38.3,,,,,,,,,,35.7,14.9,20.8,,17.88,1.98,,,,,,,,,,10.1,,,,,,,,,,,,,,,,,,,,0.40399999999999997,8.0,30.299999999999997,75.0,CBR,strong_>20,1.0
UCDV1_02874,Scientific Reports supplementary table - HARHA-treated expansive soil CBR,10.1038/s41598-023-40903-1,mixed_stabilized_soil,CBR,,38.3,,,,,,,,,,35.7,14.9,20.8,,17.88,1.98,,,,,,,,,,10.1,,,,,,,,,,,,,,,,,,,,0.40399999999999997,8.0,30.299999999999997,75.0,CBR,strong_>20,1.0
UCDV1_02875,Scientific Reports supplementary table - HARHA-treated expansive soil CBR,10.1038/s41598-023-40903-1,mixed_stabilized_soil,CBR,,38.5,,,,,,,,,,35.5,15.1,20.4,,17.84,1.982,,,,,,,,,,10.2,,,,,,,,,,,,,,,,,,,,0.408,8.0,30.5,74.75490196078432,CBR,strong_>20,1.0
UCDV1_02876,Scientific Reports supplementary table - HARHA-treated expansive soil CBR,10.1038/s41598-023-40903-1,mixed_stabilized_soil,CBR,,38.5,,,,,,,,,,35.5,15.1,20.4,,17.84,1.982,,,,,,,,,,10.2,,,,,,,,,,,,,,,,,,,,0.408,8.0,30.5,74.75490196078432,CBR,strong_>20,1.0
UCDV1_02877,Scientific Reports supplementary table - HARHA-treated expansive soil CBR,10.1038/s41598-023-40903-1,mixed_stabilized_soil,CBR,,38.9,,,,,,,,,,34.6,14.9,19.7,,17.79,1.984,,,,,,,,,,10.3,,,,,,,,,,,,,,,,,,,,0.41200000000000003,8.0,30.9,74.99999999999999,CBR,strong_>20,1.0
UCDV1_02878,Scientific Reports supplementary table - HARHA-treated expansive soil CBR,10.1038/s41598-023-40903-1,mixed_stabilized_soil,CBR,,38.9,,,,,,,,,,34.6,14.9,19.7,,17.79,1.984,,,,,,,,,,10.3,,,,,,,,,,,,,,,,,,,,0.41200000000000003,8.0,30.9,74.99999999999999,CBR,strong_>20,1.0
UCDV1_02879,Scientific Reports supplementary table - HARHA-treated expansive soil CBR,10.1038/s41598-023-40903-1,mixed_stabilized_soil,CBR,,39.6,,,,,,,,,,33.3,14.0,19.3,,17.73,1.987,,,,,,,,,,10.4,,,,,,,,,,,,,,,,,,,,0.41600000000000004,8.0,31.6,75.96153846153845,CBR,strong_>20,1.0
UCDV1_02880,Scientific Reports supplementary table - HARHA-treated expansive soil CBR,10.1038/s41598-023-40903-1,mixed_stabilized_soil,CBR,,39.6,,,,,,,,,,33.3,14.0,19.3,,17.73,1.987,,,,,,,,,,10.4,,,,,,,,,,,,,,,,,,,,0.41600000000000004,8.0,31.6,75.96153846153845,CBR,strong_>20,1.0
UCDV1_02881,Scientific Reports supplementary table - HARHA-treated expansive soil CBR,10.1038/s41598-023-40903-1,mixed_stabilized_soil,CBR,,40.0,,,,,,,,,,33.0,14.0,19.0,,17.7,1.99,,,,,,,,,,10.5,,,,,,,,,,,,,,,,,,,,0.42,8.0,32.0,76.19047619047619,CBR,strong_>20,1.0
UCDV1_02882,Scientific Reports supplementary table - HARHA-treated expansive soil CBR,10.1038/s41598-023-40903-1,mixed_stabilized_soil,CBR,,40.0,,,,,,,,,,33.0,14.0,19.0,,17.7,1.99,,,,,,,,,,10.5,,,,,,,,,,,,,,,,,,,,0.42,8.0,32.0,76.19047619047619,CBR,strong_>20,1.0
UCDV1_02883,Scientific Reports supplementary table - HARHA-treated expansive soil CBR,10.1038/s41598-023-40903-1,mixed_stabilized_soil,CBR,,41.1,,,,,,,,,,32.8,14.0,18.8,,17.7,1.99,,,,,,,,,,10.6,,,,,,,,,,,,,,,,,,,,0.424,8.0,33.1,78.06603773584906,CBR,strong_>20,1.0
UCDV1_02884,Scientific Reports supplementary table - HARHA-treated expansive soil CBR,10.1038/s41598-023-40903-1,mixed_stabilized_soil,CBR,,41.1,,,,,,,,,,32.8,14.0,18.8,,17.7,1.99,,,,,,,,,,10.6,,,,,,,,,,,,,,,,,,,,0.424,8.0,33.1,78.06603773584906,CBR,strong_>20,1.0
UCDV1_02885,Scientific Reports supplementary table - HARHA-treated expansive soil CBR,10.1038/s41598-023-40903-1,mixed_stabilized_soil,CBR,,42.4,,,,,,,,,,32.4,13.9,18.5,,17.71,1.99,,,,,,,,,,10.7,,,,,,,,,,,,,,,,,,,,0.428,8.0,34.4,80.37383177570094,CBR,strong_>20,1.0
UCDV1_02886,Scientific Reports supplementary table - HARHA-treated expansive soil CBR,10.1038/s41598-023-40903-1,mixed_stabilized_soil,CBR,,42.4,,,,,,,,,,32.4,13.9,18.5,,17.71,1.99,,,,,,,,,,10.7,,,,,,,,,,,,,,,,,,,,0.428,8.0,34.4,80.37383177570094,CBR,strong_>20,1.0
UCDV1_02887,Scientific Reports supplementary table - HARHA-treated expansive soil CBR,10.1038/s41598-023-40903-1,mixed_stabilized_soil,CBR,,43.2,,,,,,,,,,31.5,13.9,17.6,,17.71,1.99,,,,,,,,,,10.8,,,,,,,,,,,,,,,,,,,,0.43200000000000005,8.0,35.2,81.48148148148148,CBR,strong_>20,1.0
UCDV1_02888,Scientific Reports supplementary table - HARHA-treated expansive soil CBR,10.1038/s41598-023-40903-1,mixed_stabilized_soil,CBR,,43.2,,,,,,,,,,31.5,13.9,17.6,,17.71,1.99,,,,,,,,,,10.8,,,,,,,,,,,,,,,,,,,,0.43200000000000005,8.0,35.2,81.48148148148148,CBR,strong_>20,1.0
UCDV1_02889,Scientific Reports supplementary table - HARHA-treated expansive soil CBR,10.1038/s41598-023-40903-1,mixed_stabilized_soil,CBR,,43.5,,,,,,,,,,31.1,14.0,17.1,,17.7,1.99,,,,,,,,,,10.9,,,,,,,,,,,,,,,,,,,,0.436,8.0,35.5,81.42201834862385,CBR,strong_>20,1.0
UCDV1_02890,Scientific Reports supplementary table - HARHA-treated expansive soil CBR,10.1038/s41598-023-40903-1,mixed_stabilized_soil,CBR,,43.5,,,,,,,,,,31.1,14.0,17.1,,17.7,1.99,,,,,,,,,,10.9,,,,,,,,,,,,,,,,,,,,0.436,8.0,35.5,81.42201834862385,CBR,strong_>20,1.0
UCDV1_02891,Scientific Reports supplementary table - HARHA-treated expansive soil CBR,10.1038/s41598-023-40903-1,mixed_stabilized_soil,CBR,,44.0,,,,,,,,,,31.0,14.0,17.0,,17.7,1.99,,,,,,,,,,11.0,,,,,,,,,,,,,,,,,,,,0.44,8.0,36.0,81.81818181818181,CBR,strong_>20,1.0
UCDV1_02892,Scientific Reports supplementary table - HARHA-treated expansive soil CBR,10.1038/s41598-023-40903-1,mixed_stabilized_soil,CBR,,44.0,,,,,,,,,,31.0,14.0,17.0,,17.7,1.99,,,,,,,,,,11.0,,,,,,,,,,,,,,,,,,,,0.44,8.0,36.0,81.81818181818181,CBR,strong_>20,1.0
UCDV1_02895,Scientific Reports supplementary table - HARHA-treated expansive soil CBR,10.1038/s41598-023-40903-1,mixed_stabilized_soil,CBR,,44.5,,,,,,,,,,30.3,13.7,16.6,,17.63,1.99,,,,,,,,,,11.2,,,,,,,,,,,,,,,,,,,,0.44799999999999995,8.0,36.5,81.47321428571429,CBR,strong_>20,1.0
UCDV1_02896,Scientific Reports supplementary table - HARHA-treated expansive soil CBR,10.1038/s41598-023-40903-1,mixed_stabilized_soil,CBR,,44.5,,,,,,,,,,30.3,13.7,16.6,,17.63,1.99,,,,,,,,,,11.2,,,,,,,,,,,,,,,,,,,,0.44799999999999995,8.0,36.5,81.47321428571429,CBR,strong_>20,1.0
UCDV1_02897,Scientific Reports supplementary table - HARHA-treated expansive soil CBR,10.1038/s41598-023-40903-1,mixed_stabilized_soil,CBR,,44.6,,,,,,,,,,29.8,13.4,16.4,,17.57,1.99,,,,,,,,,,11.3,,,,,,,,,,,,,,,,,,,,0.452,8.0,36.6,80.97345132743362,CBR,strong_>20,1.0
UCDV1_02898,Scientific Reports supplementary table - HARHA-treated expansive soil CBR,10.1038/s41598-023-40903-1,mixed_stabilized_soil,CBR,,44.6,,,,,,,,,,29.8,13.4,16.4,,17.57,1.99,,,,,,,,,,11.3,,,,,,,,,,,,,,,,,,,,0.452,8.0,36.6,80.97345132743362,CBR,strong_>20,1.0
UCDV1_01778,Zenodo_19242690_Biopolymer_UCS_CBR_2026,10.1007/s12517-022-09552-y,biopolymer_multi_additive,CBR,,55.947,unsoaked,7.0,,CL,"Hilltop area, Nsukka, Nigeria ",26.0,,,,36.5,10.7,25.8,2.65,,1.73,,,0.0,,,,,,,,,0.1,,,,,,,,,,,,,,,,,,0.25,1.0,54.947,219.788,CBR,strong_>20,1.0
UCDV1_01782,Zenodo_19242690_Biopolymer_UCS_CBR_2026,10.1007/s12517-022-09552-y,biopolymer_multi_additive,CBR,,59.07,unsoaked,7.0,,CL,"Hilltop area, Nsukka, Nigeria ",26.0,,,,36.5,10.7,25.8,2.65,,1.73,,,0.0,,,,,,,,,0.2,,,,,,,,,,,,,,,,,,0.5,1.0,58.07,116.14,CBR,strong_>20,1.0
UCDV1_01786,Zenodo_19242690_Biopolymer_UCS_CBR_2026,10.1007/s12517-022-09552-y,biopolymer_multi_additive,CBR,,122.304,unsoaked,7.0,,CL,"Hilltop area, Nsukka, Nigeria ",26.0,,,,36.5,10.7,25.8,2.65,,1.73,,,0.0,,,,,,,,,0.3,,,,,,,,,,,,,,,,,,0.75,1.0,121.304,161.73866666666666,CBR,strong_>20,1.0
UCDV1_01889,Zenodo_19242690_Biopolymer_UCS_CBR_2026,10.1007/s40515-015-0020-0,biopolymer_multi_additive,CBR,,54.0,unsoaked,28.0,,CH,"BC soil , North Karnataka, India",24.0,51.0,21.0,,64.0,31.0,33.0,2.5,16.11,1.88,,,,,,,,,,,,,,,,,,,,,,,,,,,,,,0.0,1.0,53.0,,CBR,strong_>20,1.0
